Repository: NicCollingro/FoPra-Roentgenbeugung

# FoPra-Roentgenbeugung
Python-Files zur Bearbeitung des Röntgenbeugungsexperiment der UdS im Rahmen des Fortgeschrittenen Praktikums für Physiker

## Informationen zum Versuch
Der Vesuch erfolgte nach der Anleitung von Prof. Dr. R. Birringer unter Aufsicht von Herr Jörg Schmauch. Die Versuchsanleitung steht alternativ unter [FoPra Anleitung Roentgenbeugung UdS](https://www.uni-saarland.de/fileadmin/upload/fakultaet-nt/fopra/AnleitungenDeutsch/R%C3%B6ntgenbeugung.pdf) zum Download zur Verfügung.

File: Messdaten/CeO2_grob-Reflexliste.txt
Nr.	Pos. [°2Th.]	d-Wert [Å]	Höhe [cts]	FWHM links [°2Th.]	FWHM rechts [°2Th.]	Form links	Form rechts	Integrale Breite [°2Th.]	Fläche [cts*°2Th.]	Untergr.[cts]	Status	nur Kristallitgrösse [Å]	nur Mikrostrain [%]	Kristallitgrösse [Å]	Microstrain [%]
1	28.4512(2)	3.13460	11031.46	0.0935(7)		1.20(1)		0.132315	1460(4)	455.10	einbezogene	2924	0.05360	2955	-0.06069
2	32.9869(4)	2.71322	3807.98	0.094(1)		1.27(3)		0.129837	494(3)	433.06	einbezogene	3948	0.03437	4026	-0.03729
3	47.3933(2)	1.91667	11268.90	0.0918(5)		1.24(1)		0.128066	1443(4)	385.99	einbezogene	4018	0.02385	4092	-0.03146
4	56.2530(2)	1.63400	10935.52	0.0912(5)		1.163(9)		0.131146	1434(4)	370.73	einbezogene	2984	0.02738	3011	-0.03550
5	59.0002(5)	1.56430	2139.75	0.093(1)		1.17(3)		0.133173	285(3)	367.86	einbezogene	3000	0.02607	3027	-0.03260
6	69.3258(4)	1.35438	2470.39	0.095(1)		1.37(4)		0.127600	315(2)	364.54	einbezogene	11516	0.00588	13793	-0.01158
7	76.6134(3)	1.24268	5478.24	0.1011(8)		1.15(1)		0.145974	800(4)	369.06	einbezogene	2779	0.02236	2796	-0.02618
8	78.9880(3)	1.21117	3747.34	0.099(1)		1.14(2)		0.143632	538(3)	371.72	einbezogene	2905	0.02085	2924	-0.02755
9	88.3427(3)	1.10547	5547.05	0.1103(9)		1.16(1)		0.158554	880(4)	387.87	einbezogene	2918	0.01894	2935	-0.02229
10	95.3170(3)	1.04215	5139.31	0.1138(9)		1.14(1)		0.165377	850(4)	405.69	einbezogene	2871	0.01815	2885	-0.02343
11	107.1799(5)	0.95714	2114.17	0.140(2)		1.37(4)		0.188015	397(3)	447.20	einbezogene	4368	0.01096	8216	0.00679
12	114.6454(3)	0.91514	6428.46	0.150(1)		1.12(1)		0.220295	1416(5)	480.50	einbezogene	2319	0.01973	2324	-0.02187
13	117.2298(5)	0.90232	3049.80	0.158(2)		1.15(2)		0.227880	695(4)	493.31	einbezogene	2631	0.01715	2637	-0.01946

File: Messdaten/CeO2_nano-Datenliste.txt (part 1 of 11)
Nr.	Pos. [°2Th.]	Q [1/Å]	Iberechn. [cts]	Iback [cts]	Std.Abw.	d-Werte	CT [s]	Intensity [Counts]
1	20.0166	1.4176			22.8473	4.4323	32.8950	522.0000
2	20.0296	1.4185			22.5200	4.4295	32.8950	507.1488
3	20.0426	1.4194			20.4163	4.4267	32.8950	416.8257
4	20.0556	1.4203			21.0047	4.4238	32.8950	441.1963
5	20.0686	1.4212			21.4309	4.4210	32.8950	459.2856
6	20.0816	1.4221			21.7119	4.4181	32.8950	471.4047
7	20.0946	1.4230			21.2662	4.4153	32.8950	452.2502
8	20.1076	1.4240			21.7562	4.4125	32.8950	473.3331
9	20.1206	1.4249			21.1078	4.4097	32.8950	445.5401
10	20.1336	1.4258			21.7707	4.4068	32.8950	473.9638
11	20.1466	1.4267			21.7784	4.4040	32.8950	474.2977
12	20.1596	1.4276			21.5453	4.4012	32.8950	464.2006
13	20.1726	1.4285			21.6806	4.3984	32.8950	470.0475
14	20.1856	1.4294			20.2921	4.3956	32.8950	411.7713
15	20.1986	1.4303			21.2217	4.3928	32.8950	450.3598
16	20.2116	1.4312			21.4605	4.3900	32.8950	460.5535
17	20.2246	1.4322			22.8010	4.3872	32.8950	519.8870
18	20.2376	1.4331			22.2543	4.3844	32.8950	495.2532
19	20.2506	1.4340			21.8853	4.3816	32.8950	478.9646
20	20.2636	1.4349			22.7859	4.3789	32.8950	519.1968
21	20.2766	1.4358			21.8930	4.3761	32.8950	479.3037
22	20.2896	1.4367			21.3522	4.3733	32.8950	455.9172
23	20.3026	1.4376			22.6192	4.3705	32.8950	511.6282
24	20.3156	1.4385			22.6569	4.3678	32.8950	513.3360
25	20.3286	1.4394			22.4764	4.3650	32.8950	505.1907
26	20.3416	1.4404			22.1634	4.3623	32.8950	491.2170
27	20.3546	1.4413			21.4024	4.3595	32.8950	458.0612
28	20.3676	1.4422			21.0272	4.3567	32.8950	442.1432
29	20.3806	1.4431			20.8033	4.3540	32.8950	432.7782
30	20.3936	1.4440			21.9219	4.3512	32.8950	480.5700
31	20.4066	1.4449			21.6493	4.3485	32.8950	468.6928
32	20.4196	1.4458			20.5032	4.3458	32.8950	420.3796
33	20.4326	1.4467			20.7425	4.3430	32.8950	430.2520
34	20.4456	1.4476			21.7780	4.3403	32.8950	474.2831
35	20.4586	1.4485			21.4518	4.3376	32.8950	460.1811
36	20.4716	1.4495			21.5844	4.3348	32.8950	465.8870
37	20.4846	1.4504			22.1617	4.3321	32.8950	491.1415
38	20.4976	1.4513			22.1534	4.3294	32.8950	490.7726
39	20.5106	1.4522			21.0035	4.3267	32.8950	441.1474
40	20.5236	1.4531			21.6179	4.3240	32.8950	467.3336
41	20.5366	1.4540			21.4333	4.3213	32.8950	459.3856
42	20.5496	1.4549			21.1944	4.3186	32.8950	449.2024
43	20.5626	1.4558			21.7811	4.3159	32.8950	474.4151
44	20.5756	1.4567			21.4858	4.3132	32.8950	461.6397
45	20.5886	1.4577			21.1750	4.3105	32.8950	448.3805
46	20.6016	1.4586			21.5087	4.3078	32.8950	462.6234
47	20.6146	1.4595			21.8876	4.3051	32.8950	479.0665
48	20.6276	1.4604			21.7054	4.3024	32.8950	471.1251
49	20.6406	1.4613			21.6794	4.2997	32.8950	469.9983
50	20.6536	1.4622			21.5781	4.2971	32.8950	465.6134
51	20.6666	1.4631			21.5194	4.2944	32.8950	463.0855
52	20.6796	1.4640			21.7261	4.2917	32.8950	472.0242
53	20.6926	1.4649			21.8906	4.2890	32.8950	479.1968
54	20.7056	1.4658			21.8328	4.2864	32.8950	476.6729
55	20.7186	1.4668			21.8917	4.2837	32.8950	479.2468
56	20.7316	1.4677			22.4681	4.2811	32.8950	504.8141
57	20.7446	1.4686			22.1135	4.2784	32.8950	489.0051
58	20.7576	1.4695			21.3125	4.2758	32.8950	454.2213
59	20.7706	1.4704			21.1158	4.2731	32.8950	445.8775
60	20.7836	1.4713			21.0377	4.2705	32.8950	442.5854
61	20.7966	1.4722			21.3106	4.2678	32.8950	454.1399
62	20.8096	1.4731			21.6345	4.2652	32.8950	468.0526
63	20.8226	1.4740			21.5300	4.2626	32.8950	463.5393
64	20.8356	1.4750			21.6304	4.2599	32.8950	467.8745
65	20.8486	1.4759			21.8951	4.2573	32.8950	479.3944
66	20.8616	1.4768			22.2820	4.2547	32.8950	496.4854
67	20.8746	1.4777			22.2671	4.2521	32.8950	495.8231
68	20.8876	1.4786			21.8698	4.2494	32.8950	478.2903
69	20.9006	1.4795			21.4645	4.2468	32.8950	460.7230
70	20.9136	1.4804			21.5013	4.2442	32.8950	462.3072
71	20.9266	1.4813			21.7473	4.2416	32.8950	472.9456
72	20.9396	1.4822			21.5802	4.2390	32.8950	465.7045
73	20.9526	1.4831			21.3308	4.2364	32.8950	455.0042
74	20.9656	1.4841			20.8227	4.2338	32.8950	433.5837
75	20.9786	1.4850			21.3360	4.2312	32.8950	455.2245
76	20.9916	1.4859			22.1133	4.2286	32.8950	489.0000
77	21.0046	1.4868			21.9347	4.2260	32.8950	481.1310
78	21.0176	1.4877			21.4986	4.2234	32.8950	462.1916
79	21.0306	1.4886			21.6420	4.2209	32.8950	468.3752
80	21.0436	1.4895			20.8417	4.2183	32.8950	434.3775
81	21.0566	1.4904			21.2669	4.2157	32.8950	452.2797
82	21.0696	1.4913			21.9436	4.2131	32.8950	481.5223
83	21.0826	1.4922			21.3220	4.2106	32.8950	454.6273
84	21.0956	1.4931			21.3500	4.2080	32.8950	455.8232
85	21.1086	1.4941			21.6795	4.2054	32.8950	469.9992
86	21.1216	1.4950			21.7117	4.2029	32.8950	471.3981
87	21.1346	1.4959			21.3360	4.2003	32.8950	455.2270
88	21.1476	1.4968			21.8186	4.1978	32.8950	476.0514
89	21.1606	1.4977			22.0502	4.1952	32.8950	486.2096
90	21.1736	1.4986			21.6264	4.1927	32.8950	467.7015
91	21.1866	1.4995			21.7264	4.1901	32.8950	472.0371
92	21.1996	1.5004			21.5677	4.1876	32.8950	465.1648
93	21.2126	1.5013			21.8753	4.1851	32.8950	478.5273
94	21.2256	1.5022			22.4051	4.1825	32.8950	501.9882
95	21.2386	1.5032			21.6011	4.1800	32.8950	466.6057
96	21.2516	1.5041			21.7682	4.1775	32.8950	473.8524
97	21.2646	1.5050			21.3507	4.1749	32.8950	455.8543
98	21.2776	1.5059			21.7494	4.1724	32.8950	473.0375
99	21.2906	1.5068			21.7696	4.1699	32.8950	473.9172
100	21.3036	1.5077			21.6956	4.1674	32.8950	470.6992
101	21.3166	1.5086			21.3069	4.1649	32.8950	453.9845
102	21.3296	1.5095			21.2604	4.1624	32.8950	452.0043
103	21.3426	1.5104			21.9012	4.1599	32.8950	479.6619
104	21.3556	1.5113			21.5942	4.1574	32.8950	466.3080
105	21.3686	1.5122			20.8572	4.1549	32.8950	435.0214
106	21.3816	1.5132			21.6889	4.1524	32.8950	470.4100
107	21.3946	1.5141			21.6819	4.1499	32.8950	470.1035
108	21.4076	1.5150			21.3304	4.1474	32.8950	454.9870
109	21.4206	1.5159			22.0987	4.1449	32.8950	488.3505
110	21.4336	1.5168			21.2918	4.1424	32.8950	453.3428
111	21.4466	1.5177			21.3838	4.1399	32.8950	457.2684
112	21.4596	1.5186			21.3168	4.1374	32.8950	454.4055
113	21.4726	1.5195			21.5561	4.1350	32.8950	464.6644
114	21.4856	1.5204			21.8098	4.1325	32.8950	475.6666
115	21.4986	1.5213			21.6606	4.1300	32.8950	469.1803
116	21.5116	1.5223			21.7915	4.1276	32.8950	474.8715
117	21.5246	1.5232			20.5344	4.1251	32.8950	421.6632
118	21.5376	1.5241			21.3652	4.1226	32.8950	456.4718
119	21.5506	1.5250			21.7362	4.1202	32.8950	472.4625
120	21.5636	1.5259			21.9775	4.1177	32.8950	483.0117
121	21.5766	1.5268			21.8011	4.1153	32.8950	475.2881
122	21.5896	1.5277			22.1311	4.1128	32.8950	489.7874
123	21.6026	1.5286			21.6868	4.1104	32.8950	470.3156
124	21.6156	1.5295			21.4682	4.1079	32.8950	460.8818
125	21.6286	1.5304			21.9618	4.1055	32.8950	482.3194
126	21.6416	1.5313			21.6270	4.1031	32.8950	467.7281
127	21.6546	1.5322			21.4884	4.1006	32.8950	461.7498
128	21.6676	1.5332			20.9539	4.0982	32.8950	439.0641
129	21.6806	1.5341			21.1265	4.0958	32.8950	446.3288
130	21.6936	1.5350			21.6629	4.0933	32.8950	469.2805
131	21.7066	1.5359			21.2068	4.0909	32.8950	449.7263
132	21.7196	1.5368			21.7396	4.0885	32.8950	472.6085
133	21.7326	1.5377			21.9426	4.0861	32.8950	481.4780
134	21.7456	1.5386			21.7926	4.0837	32.8950	474.9180
135	21.7586	1.5395			22.1759	4.0813	32.8950	491.7715
136	21.7716	1.5404			21.9058	4.0789	32.8950	479.8644
137	21.7846	1.5413			22.0582	4.0765	32.8950	486.5653
138	21.7976	1.5422			22.1701	4.0740	32.8950	491.5155
139	21.8106	1.5432			21.4473	4.0716	32.8950	459.9868
140	21.8236	1.5441			21.7154	4.0693	32.8950	471.5568
141	21.8366	1.5450			21.8353	4.0669	32.8950	476.7825
142	21.8496	1.5459			21.0228	4.0645	32.8950	441.9570
143	21.8626	1.5468			21.0736	4.0621	32.8950	444.0951
144	21.8756	1.5477			21.5902	4.0597	32.8950	466.1355
145	21.8886	1.5486			21.7650	4.0573	32.8950	473.7136
146	21.9016	1.5495			21.8844	4.0549	32.8950	478.9289
147	21.9146	1.5504			21.5233	4.0526	32.8950	463.2543
148	21.9276	1.5513			21.5463	4.0502	32.8950	464.2426
149	21.9406	1.5522			22.0809	4.0478	32.8950	487.5670
150	21.9536	1.5531			22.1772	4.0455	32.8950	491.8274
151	21.9666	1.5541			21.8345	4.0431	32.8950	476.7436
152	21.9796	1.5550			21.6798	4.0407	32.8950	470.0139
153	21.9926	1.5559			21.6810	4.0384	32.8950	470.0655
154	22.0056	1.5568			21.7649	4.0360	32.8950	473.7102
155	22.0186	1.5577			21.8035	4.0337	32.8950	475.3925
156	22.0316	1.5586			21.3322	4.0313	32.8950	455.0628
157	22.0446	1.5595			20.8790	4.0290	32.8950	435.9309
158	22.0576	1.5604			20.7286	4.0266	32.8950	429.6734
159	22.0706	1.5613			21.3463	4.0243	32.8950	455.6656
160	22.0836	1.5622			22.0186	4.0219	32.8950	484.8200
161	22.0966	1.5631			21.7850	4.0196	32.8950	474.5876
162	22.1096	1.5640			21.1907	4.0173	32.8950	449.0445
163	22.1226	1.5650			20.3268	4.0149	32.8950	413.1778
164	22.1356	1.5659			20.7531	4.0126	32.8950	430.6892
165	22.1486	1.5668			21.4760	4.0103	32.8950	461.2184
166	22.1616	1.5677			21.2740	4.0079	32.8950	452.5847
167	22.1746	1.5686			20.9340	4.0056	32.8950	438.2333
168	22.1876	1.5695			21.6571	4.0033	32.8950	469.0289
169	22.2006	1.5704			21.8021	4.0010	32.8950	475.3297
170	22.2136	1.5713			21.9559	3.9987	32.8950	482.0612
171	22.2266	1.5722			21.8704	3.9964	32.8950	478.3132
172	22.2396	1.5731			21.7749	3.9941	32.8950	474.1474
173	22.2526	1.5740			21.4833	3.9918	32.8950	461.5332
174	22.2656	1.5749			20.9931	3.9895	32.8950	440.7101
175	22.2786	1.5759			20.6131	3.9872	32.8950	424.8989
176	22.2916	1.5768			22.2141	3.9849	32.8950	493.4645
177	22.3046	1.5777			21.7119	3.9826	32.8950	471.4045
178	22.3176	1.5786			21.4259	3.9803	32.8950	459.0688
179	22.3306	1.5795			22.0275	3.9780	32.8950	485.2089
180	22.3436	1.5804			22.2429	3.9757	32.8950	494.7458
181	22.3566	1.5813			21.6634	3.9734	32.8950	469.3007
182	22.3696	1.5822			20.8395	3.9711	32.8950	434.2853
183	22.3826	1.5831			21.2230	3.9689	32.8950	450.4176
184	22.3956	1.5840			21.1442	3.9666	32.8950	447.0789
185	22.4086	1.5849			21.1137	3.9643	32.8950	445.7887
186	22.4216	1.5858			21.4741	3.9621	32.8950	461.1369
187	22.4346	1.5867			21.7504	3.9598	32.8950	473.0812
188	22.4476	1.5877			21.9948	3.9575	32.8950	483.7695
189	22.4606	1.5886			22.4452	3.9553	32.8950	503.7890
190	22.4736	1.5895			21.3422	3.9530	32.8950	455.4886
191	22.4866	1.5904			21.9925	3.9508	32.8950	483.6719
192	22.4996	1.5913			21.3519	3.9485	32.8950	455.9032
193	22.5126	1.5922			20.9828	3.9462	32.8950	440.2780
194	22.5256	1.5931			21.4011	3.9440	32.8950	458.0052
195	22.5386	1.5940			20.4047	3.9418	32.8950	416.3513
196	22.5516	1.5949			20.8259	3.9395	32.8950	433.7167
197	22.5646	1.5958			21.1080	3.9373	32.8950	445.5464
198	22.5776	1.5967			21.7349	3.9350	32.8950	472.4078
199	22.5906	1.5976			21.9349	3.9328	32.8950	481.1415
200	22.6036	1.5985			21.9990	3.9306	32.8950	483.9561
201	22.6166	1.5995			21.0838	3.9283	32.8950	444.5283
202	22.6296	1.6004			21.8613	3.9261	32.8950	477.9158
203	22.6426	1.6013			21.5189	3.9239	32.8950	463.0646
204	22.6556	1.6022			21.6772	3.9217	32.8950	469.9004
205	22.6686	1.6031			21.7020	3.9194	32.8950	470.9758
206	22.6816	1.6040			21.4338	3.9172	32.8950	459.4089
207	22.6946	1.6049			21.3124	3.9150	32.8950	454.2200
208	22.7076	1.6058			21.4401	3.9128	32.8950	459.6765
209	22.7206	1.6067			21.4258	3.9106	32.8950	459.0638
210	22.7336	1.6076			22.2722	3.9084	32.8950	496.0495
211	22.7466	1.6085			22.2561	3.9062	32.8950	495.3347
212	22.7596	1.6094			22.1260	3.9040	32.8950	489.5616
213	22.7726	1.6103			21.7660	3.9018	32.8950	473.7600
214	22.7856	1.6112			21.6643	3.8996	32.8950	469.3404
215	22.7986	1.6122			21.2890	3.8974	32.8950	453.2207
216	22.8116	1.6131			21.8006	3.8952	32.8950	475.2677
217	22.8246	1.6140			22.0615	3.8930	32.8950	486.7110
218	22.8376	1.6149			21.3896	3.8908	32.8950	457.5131
219	22.8506	1.6158			20.6614	3.8886	32.8950	426.8919
220	22.8636	1.6167			21.7549	3.8865	32.8950	473.2749
221	22.8766	1.6176			21.6632	3.8843	32.8950	469.2923
222	22.8896	1.6185			21.5870	3.8821	32.8950	466.0000
223	22.9026	1.6194			22.0619	3.8799	32.8950	486.7285
224	22.9156	1.6203			21.6421	3.8778	32.8950	468.3802
225	22.9286	1.6212			21.5303	3.8756	32.8950	463.5548
226	22.9416	1.6221			21.9116	3.8734	32.8950	480.1171
227	22.9546	1.6230			22.0914	3.8713	32.8950	488.0302
228	22.9676	1.6239			21.9266	3.8691	32.8950	480.7760
229	22.9806	1.6249			21.1950	3.8669	32.8950	449.2291
230	22.9936	1.6258			21.4501	3.8648	32.8950	460.1060
231	23.0066	1.6267			21.0787	3.8626	32.8950	444.3103
232	23.0196	1.6276			21.4424	3.8605	32.8950	459.7782
233	23.0326	1.6285			21.9037	3.8583	32.8950	479.7724
234	23.0456	1.6294			21.5257	3.8562	32.8950	463.3569
235	23.0586	1.6303			21.2754	3.8540	32.8950	452.6436
236	23.0716	1.6312			21.5103	3.8519	32.8950	462.6921
237	23.0846	1.6321			21.4806	3.8497	32.8950	461.4166
238	23.0976	1.6330			21.9100	3.8476	32.8950	480.0461
239	23.1106	1.6339			21.7743	3.8455	32.8950	474.1222
240	23.1236	1.6348			21.3354	3.8433	32.8950	455.2000
241	23.1366	1.6357			21.6605	3.8412	32.8950	469.1780
242	23.1496	1.6366			21.8065	3.8391	32.8950	475.5215
243	23.1626	1.6375			21.8766	3.8370	32.8950	478.5868
244	23.1756	1.6385			21.6125	3.8348	32.8950	467.1002
245	23.1886	1.6394			21.1772	3.8327	32.8950	448.4736
246	23.2016	1.6403			21.0476	3.8306	32.8950	443.0000
247	23.2146	1.6412			21.2459	3.8285	32.8950	451.3867
248	23.2276	1.6421			21.6687	3.8264	32.8950	469.5330
249	23.2406	1.6430			21.7873	3.8243	32.8950	474.6859
250	23.2536	1.6439			21.6170	3.8221	32.8950	467.2946
251	23.2666	1.6448			21.5768	3.8200	32.8950	465.5583
252	23.2796	1.6457			21.5393	3.8179	32.8950	463.9430
253	23.2926	1.6466			21.8743	3.8158	32.8950	478.4853
254	23.3056	1.6475			22.0056	3.8137	32.8950	484.2482
255	23.3186	1.6484			21.5593	3.8116	32.8950	464.8040
256	23.3316	1.6493			21.3556	3.8095	32.8950	456.0604
257	23.3446	1.6502			20.9720	3.8075	32.8950	439.8236
258	23.3576	1.6511			20.6954	3.8054	32.8950	428.2995
259	23.3706	1.6520			21.1944	3.8033	32.8950	449.2014
260	23.3836	1.6530			21.9133	3.8012	32.8950	480.1941
261	23.3966	1.6539			22.3571	3.7991	32.8950	499.8404
262	23.4096	1.6548			22.2636	3.7970	32.8950	495.6664
263	23.4226	1.6557			21.7896	3.7949	32.8950	474.7883
264	23.4356	1.6566			21.6577	3.7929	32.8950	469.0556
265	23.4486	1.6575			21.9861	3.7908	32.8950	483.3898
266	23.4616	1.6584			21.2801	3.7887	32.8950	452.8411
267	23.4746	1.6593			20.9253	3.7867	32.8950	437.8693
268	23.4876	1.6602			21.3912	3.7846	32.8950	457.5821
269	23.5006	1.6611			21.0238	3.7825	32.8950	442.0000
270	23.5136	1.6620			21.3750	3.7805	32.8950	456.8905
271	23.5266	1.6629			21.8782	3.7784	32.8950	478.6546
272	23.5396	1.6638			21.2305	3.7763	32.8950	450.7352
273	23.5526	1.6647			20.8837	3.7743	32.8950	436.1306
274	23.5656	1.6656			21.4329	3.7722	32.8950	459.3682
275	23.5786	1.6665			21.4709	3.7702	32.8950	460.9988
276	23.5916	1.6674			21.0770	3.7681	32.8950	444.2414
277	23.6046	1.6684			21.5984	3.7661	32.8950	466.4903
278	23.6176	1.6693			21.7646	3.7641	32.8950	473.6998
279	23.6306	1.6702			21.1154	3.7620	32.8950	445.8592
280	23.6436	1.6711			21.0849	3.7600	32.8950	444.5720
281	23.6566	1.6720			21.7944	3.7579	32.8950	474.9958
282	23.6696	1.6729			21.7363	3.7559	32.8950	472.4676
283	23.6826	1.6738			20.7932	3.7539	32.8950	432.3561
284	23.6956	1.6747			20.3187	3.7518	32.8950	412.8481
285	23.7086	1.6756			20.4587	3.7498	32.8950	418.5598
286	23.7216	1.6765			21.5631	3.7478	32.8950	464.9671
287	23.7346	1.6774			21.3756	3.7458	32.8950	456.9178
288	23.7476	1.6783			21.0905	3.7437	32.8950	444.8075
289	23.7606	1.6792			21.6923	3.7417	32.8950	470.5560
290	23.7736	1.6801			22.2207	3.7397	32.8950	493.7615
291	23.7866	1.6810			21.5046	3.7377	32.8950	462.4466
292	23.7996	1.6819			21.0281	3.7357	32.8950	442.1800
293	23.8126	1.6828			21.9117	3.7337	32.8950	480.1248
294	23.8256	1.6837			21.4197	3.7317	32.8950	458.8033
295	23.8386	1.6847			22.2413	3.7297	32.8950	494.6745
296	23.8516	1.6856			21.8556	3.7277	32.8950	477.6666
297	23.8646	1.6865			21.1972	3.7257	32.8950	449.3229
298	23.8776	1.6874			21.6356	3.7237	32.8950	468.0977
299	23.8906	1.6883			21.2856	3.7217	32.8950	453.0788
300	23.9036	1.6892			21.8434	3.7197	32.8950	477.1329
301	23.9166	1.6901			21.9163	3.7177	32.8950	480.3241
302	23.9296	1.6910			21.2597	3.7157	32.8950	451.9732
303	23.9426	1.6919			21.2188	3.7137	32.8950	450.2390
304	23.9556	1.6928			22.7718	3.7117	32.8950	518.5544
305	23.9686	1.6937			21.4243	3.7097	32.8950	458.9992
306	23.9816	1.6946			21.8066	3.7077	32.8950	475.5265
307	23.9946	1.6955			21.1672	3.7058	32.8950	448.0505
308	24.0076	1.6964			21.1649	3.7038	32.8950	447.9539
309	24.0206	1.6973			21.5417	3.7018	32.8950	464.0468
310	24.0336	1.6982			20.7921	3.6998	32.8950	432.3097
311	24.0466	1.6991			21.8433	3.6979	32.8950	477.1283
312	24.0596	1.7000			22.8303	3.6959	32.8950	521.2232
313	24.0726	1.7009			21.4873	3.6939	32.8950	461.7032
314	24.0856	1.7019			21.2257	3.6920	32.8950	450.5284
315	24.0986	1.7028			22.3699	3.6900	32.8950	500.4106
316	24.1116	1.7037			21.8865	3.6880	32.8950	479.0168
317	24.1246	1.7046			21.1094	3.6861	32.8950	445.6053
318	24.1376	1.7055			21.3231	3.6841	32.8950	454.6741
319	24.1506	1.7064			21.9430	3.6822	32.8950	481.4965
320	24.1636	1.7073			21.7596	3.6802	32.8950	473.4782
321	24.1766	1.7082			21.4156	3.6783	32.8950	458.6271
322	24.1896	1.7091			20.9496	3.6763	32.8950	438.8863
323	24.2026	1.7100			20.9721	3.6744	32.8950	439.8301
324	24.2156	1.7109			21.0567	3.6724	32.8950	443.3853
325	24.2286	1.7118			21.2753	3.6705	32.8950	452.6369
326	24.2416	1.7127			21.7625	3.6686	32.8950	473.6060
327	24.2546	1.7136			21.6752	3.6666	32.8950	469.8161
328	24.2676	1.7145			21.8016	3.6647	32.8950	475.3095
329	24.2806	1.7154			21.6404	3.6628	32.8950	468.3087
330	24.2936	1.7163			20.9409	3.6608	32.8950	438.5198
331	24.3066	1.7172			20.9041	3.6589	32.8950	436.9820
332	24.3196	1.7181			21.5650	3.6570	32.8950	465.0501
333	24.3326	1.7190			21.4024	3.6550	32.8950	458.0609
334	24.3456	1.7199			21.0061	3.6531	32.8950	441.2578
335	24.3586	1.7209			21.3911	3.6512	32.8950	457.5785
336	24.3716	1.7218			21.9824	3.6493	32.8950	483.2247
337	24.3846	1.7227			21.2376	3.6474	32.8950	451.0337
338	24.3976	1.7236			21.3833	3.6455	32.8950	457.2473
339	24.4106	1.7245			21.7323	3.6435	32.8950	472.2925
340	24.4236	1.7254			21.7924	3.6416	32.8950	474.9090
341	24.4366	1.7263			22.0033	3.6397	32.8950	484.1434
342	24.4496	1.7272			21.2895	3.6378	32.8950	453.2434
343	24.4626	1.7281			21.6893	3.6359	32.8950	470.4271
344	24.4756	1.7290			22.0151	3.6340	32.8950	484.6637
345	24.4886	1.7299			21.2825	3.6321	32.8950	452.9442
346	24.5016	1.7308			21.5602	3.6302	32.8950	464.8402
347	24.5146	1.7317			21.9939	3.6283	32.8950	483.7325
348	24.5276	1.7326			21.5835	3.6264	32.8950	465.8482
349	24.5406	1.7335			21.1549	3.6245	32.8950	447.5296
350	24.5536	1.7344			21.1875	3.6226	32.8950	448.9083
351	24.5666	1.7353			21.1209	3.6208	32.8950	446.0921
352	24.5796	1.7362			21.1244	3.6189	32.8950	446.2418
353	24.5926	1.7371			21.1043	3.6170	32.8950	445.3898
354	24.6056	1.7380			20.8212	3.6151	32.8950	433.5232
355	24.6186	1.7389			21.0277	3.6132	32.8950	442.1626
356	24.6316	1.7398			21.2645	3.6113	32.8950	452.1793
357	24.6446	1.7407			21.3091	3.6095	32.8950	454.0796
358	24.6576	1.7417			21.0728	3.6076	32.8950	444.0637
359	24.6706	1.7426			21.1386	3.6057	32.8950	446.8385
360	24.6836	1.7435			22.0641	3.6039	32.8950	486.8231
361	24.6966	1.7444			22.1942	3.6020	32.8950	492.5847
362	24.7096	1.7453			21.9375	3.6001	32.8950	481.2541
363	24.7226	1.7462			21.8842	3.5983	32.8950	478.9187
364	24.7356	1.7471			21.6108	3.5964	32.8950	467.0270
365	24.7486	1.7480			21.5185	3.5945	32.8950	463.0477
366	24.7616	1.7489			21.9107	3.5927	32.8950	480.0806
367	24.7746	1.7498			22.3312	3.5908	32.8950	498.6844
368	24.7876	1.7507			22.3201	3.5890	32.8950	498.1882
369	24.8006	1.7516			22.0612	3.5871	32.8950	486.6972
370	24.8136	1.7525			21.8130	3.5853	32.8950	475.8079
371	24.8266	1.7534			21.3529	3.5834	32.8950	455.9450
372	24.8396	1.7543			21.7249	3.5816	32.8950	471.9706
373	24.8526	1.7552			21.9521	3.5797	32.8950	481.8952
374	24.8656	1.7561			21.7595	3.5779	32.8950	473.4745
375	24.8786	1.7570			22.0277	3.5761	32.8950	485.2188
376	24.8916	1.7579			21.5087	3.5742	32.8950	462.6259
377	24.9046	1.7588			20.9679	3.5724	32.8950	439.6539
378	24.9176	1.7597			21.0599	3.5705	32.8950	443.5194
379	24.9306	1.7606			21.4421	3.5687	32.8950	459.7633
380	24.9436	1.7615			21.1110	3.5669	32.8950	445.6761
381	24.9566	1.7624			21.4518	3.5651	32.8950	460.1810
382	24.9696	1.7633			22.0940	3.5632	32.8950	488.1452
383	24.9826	1.7642			21.4810	3.5614	32.8950	461.4353
384	24.9956	1.7651			20.3269	3.5596	32.8950	413.1827
385	25.0086	1.7661			21.6181	3.5578	32.8950	467.3423
386	25.0216	1.7670			21.5095	3.5559	32.8950	462.6568
387	25.0346	1.7679			22.0769	3.5541	32.8950	487.3903
388	25.0476	1.7688			21.5295	3.5523	32.8950	463.5215
389	25.0606	1.7697			21.9442	3.5505	32.8950	481.5496
390	25.0736	1.7706			21.8989	3.5487	32.8950	479.5609
391	25.0866	1.7715			22.0069	3.5469	32.8950	484.3030
392	25.0996	1.7724			22.0513	3.5451	32.8950	486.2588
393	25.1126	1.7733			20.9810	3.5433	32.8950	440.2032
394	25.1256	1.7742			21.6823	3.5415	32.8950	470.1219
395	25.1386	1.7751			22.4542	3.5397	32.8950	504.1910
396	25.1516	1.7760			21.8063	3.5379	32.8950	475.5159
397	25.1646	1.7769			21.6762	3.5361	32.8950	469.8585
398	25.1776	1.7778			21.6291	3.5343	32.8950	467.8175
399	25.1906	1.7787			21.5768	3.5325	32.8950	465.5601
400	25.2036	1.7796			21.8212	3.5307	32.8950	476.1640
401	25.2166	1.7805			21.9089	3.5289	32.8950	480.0000
402	25.2296	1.7814			21.8983	3.5271	32.8950	479.5346
403	25.2426	1.7823			21.4036	3.5253	32.8950	458.1123
404	25.2556	1.7832			21.6331	3.5235	32.8950	467.9908
405	25.2686	1.7841			21.4723	3.5217	32.8950	461.0603
406	25.2816	1.7850			20.9855	3.5200	32.8950	440.3892
407	25.2946	1.7859			21.3890	3.5182	32.8950	457.4878
408	25.3076	1.7868			22.5816	3.5164	32.8950	509.9276
409	25.3206	1.7877			20.7402	3.5146	32.8950	430.1539
410	25.3336	1.7886			21.9016	3.5128	32.8950	479.6813
411	25.3466	1.7895			21.3099	3.5111	32.8950	454.1125
412	25.3596	1.7904			21.2169	3.5093	32.8950	450.1561
413	25.3726	1.7913			21.4484	3.5075	32.8950	460.0321
414	25.3856	1.7922			21.8251	3.5058	32.8950	476.3355
415	25.3986	1.7931			21.9853	3.5040	32.8950	483.3530
416	25.4116	1.7940			21.8794	3.5022	32.8950	478.7065
417	25.4246	1.7950			22.1604	3.5005	32.8950	491.0848
418	25.4376	1.7959			21.4328	3.4987	32.8950	459.3665
419	25.4506	1.7968			21.6840	3.4970	32.8950	470.1970
420	25.4636	1.7977			21.8837	3.4952	32.8950	478.8979
421	25.4766	1.7986			21.5062	3.4935	32.8950	462.5147
422	25.4896	1.7995			21.7104	3.4917	32.8950	471.3406
423	25.5026	1.8004			21.5652	3.4899	32.8950	465.0593
424	25.5156	1.8013			21.3489	3.4882	32.8950	455.7742
425	25.5286	1.8022			22.1288	3.4865	32.8950	489.6824
426	25.5416	1.8031			22.1270	3.4847	32.8950	489.6038
427	25.5546	1.8040			21.0827	3.4830	32.8950	444.4796
428	25.5676	1.8049			21.7007	3.4812	32.8950	470.9220
429	25.5806	1.8058			21.7706	3.4795	32.8950	473.9610
430	25.5936	1.8067			21.1825	3.4777	32.8950	448.7001
431	25.6066	1.8076			21.7210	3.4760	32.8950	471.8032
432	25.6196	1.8085			21.4272	3.4743	32.8950	459.1250
433	25.6326	1.8094			21.0104	3.4725	32.8950	441.4372
434	25.6456	1.8103			21.8496	3.4708	32.8950	477.4039
435	25.6586	1.8112			22.6129	3.4691	32.8950	511.3430
436	25.6716	1.8121			21.9718	3.4674	32.8950	482.7588
437	25.6846	1.8130			21.2250	3.4656	32.8950	450.5009
438	25.6976	1.8139			21.3296	3.4639	32.8950	454.9511
439	25.7106	1.8148			20.9935	3.4622	32.8950	440.7251
440	25.7236	1.8157			21.2579	3.4605	32.8950	451.8997
441	25.7366	1.8166			21.5848	3.4587	32.8950	465.9026
442	25.7496	1.8175			21.5813	3.4570	32.8950	465.7515
443	25.7626	1.8184			21.8047	3.4553	32.8950	475.4438
444	25.7756	1.8193			21.9407	3.4536	32.8950	481.3956
445	25.7886	1.8202			21.6040	3.4519	32.8950	466.7321
446	25.8016	1.8211			21.1853	3.4502	32.8950	448.8160
447	25.8146	1.8220			21.9431	3.4485	32.8950	481.5017
448	25.8276	1.8229			22.0774	3.4468	32.8950	487.4108
449	25.8406	1.8238			21.8706	3.4451	32.8950	478.3221
450	25.8536	1.8247			21.5980	3.4434	32.8950	466.4739
451	25.8666	1.8256			21.3999	3.4417	32.8950	457.9545
452	25.8796	1.8265			21.4919	3.4400	32.8950	461.8998
453	25.8926	1.8274			21.3393	3.4383	32.8950	455.3639
454	25.9056	1.8283			21.4851	3.4366	32.8950	461.6091
455	25.9186	1.8292			21.9185	3.4349	32.8950	480.4196
456	25.9316	1.8301			22.0144	3.4332	32.8950	484.6318
457	25.9446	1.8310			22.1248	3.4315	32.8950	489.5086
458	25.9576	1.8319			22.0251	3.4298	32.8950	485.1038
459	25.9706	1.8328			21.5172	3.4281	32.8950	462.9886
460	25.9836	1.8337			21.9332	3.4264	32.8950	481.0657
461	25.9966	1.8346			22.3533	3.4247	32.8950	499.6708
462	26.0096	1.8355			22.1673	3.4231	32.8950	491.3873
463	26.0226	1.8364			22.3607	3.4214	32.8950	500.0000
464	26.0356	1.8374			22.1875	3.4197	32.8950	492.2865
465	26.0486	1.8383			21.7959	3.4180	32.8950	475.0592
466	26.0616	1.8392			21.7030	3.4163	32.8950	471.0197
467	26.0746	1.8401			22.0146	3.4147	32.8950	484.6431
468	26.0876	1.8410			22.0275	3.4130	32.8950	485.2092
469	26.1006	1.8419			21.5393	3.4113	32.8950	463.9419
470	26.1136	1.8428			21.4540	3.4097	32.8950	460.2752
471	26.1266	1.8437			21.7329	3.4080	32.8950	472.3174
472	26.1396	1.8446			21.3221	3.4063	32.8950	454.6299
473	26.1526	1.8455			20.8067	3.4047	32.8950	432.9168
474	26.1656	1.8464			21.3645	3.4030	32.8950	456.4417
475	26.1786	1.8473			21.5791	3.4013	32.8950	465.6571
476	26.1916	1.8482			21.6910	3.3997	32.8950	470.5012
477	26.2046	1.8491			22.4135	3.3980	32.8950	502.3667
478	26.2176	1.8500			21.6578	3.3964	32.8950	469.0623
479	26.2306	1.8509			21.5128	3.3947	32.8950	462.8000
480	26.2436	1.8518			21.6219	3.3931	32.8950	467.5056
481	26.2566	1.8527			21.7021	3.3914	32.8950	470.9832
482	26.2696	1.8536			22.1349	3.3898	32.8950	489.9558
483	26.2826	1.8545			22.4141	3.3881	32.8950	502.3919
484	26.2956	1.8554			22.4626	3.3865	32.8950	504.5667
485	26.3086	1.8563			21.9764	3.3848	32.8950	482.9641
486	26.3216	1.8572			22.0282	3.3832	32.8950	485.2405
487	26.3346	1.8581			21.3744	3.3815	32.8950	456.8652
488	26.3476	1.8590			22.6446	3.3799	32.8950	512.7760
489	26.3606	1.8599			21.7582	3.3783	32.8950	473.4212
490	26.3736	1.8608			21.9486	3.3766	32.8950	481.7400
491	26.3866	1.8617			21.9607	3.3750	32.8950	482.2721
492	26.3996	1.8626			21.5822	3.3734	32.8950	465.7918
493	26.4126	1.8635			22.4728	3.3717	32.8950	505.0247
494	26.4256	1.8644			21.3524	3.3701	32.8950	455.9242
495	26.4386	1.8653			21.8550	3.3685	32.8950	477.6389
496	26.4516	1.8662			21.3604	3.3669	32.8950	456.2654
497	26.4646	1.8671			21.3821	3.3652	32.8950	457.1937
498	26.4776	1.8680			20.9986	3.3636	32.8950	440.9402
499	26.4906	1.8689			22.5193	3.3620	32.8950	507.1196
500	26.5036	1.8698			22.1497	3.3604	32.8950	490.6103
501	26.5166	1.8707			21.0842	3.3587	32.8950	444.5439
502	26.5296	1.8716			21.4070	3.3571	32.8950	458.2603
503	26.5426	1.8725			21.6317	3.3555	32.8950	467.9311
504	26.5556	1.8734			22.7118	3.3539	32.8950	515.8275
505	26.5686	1.8743			22.2939	3.3523	32.8950	497.0160
506	26.5816	1.8752			22.9494	3.3507	32.8950	526.6771
507	26.5946	1.8761			23.1477	3.3491	32.8950	535.8138
508	26.6076	1.8770			22.7717	3.3475	32.8950	518.5510
509	26.6206	1.8779			21.9222	3.3459	32.8950	480.5807
510	26.6336	1.8788			22.2944	3.3443	32.8950	497.0414
511	26.6466	1.8797			22.0618	3.3427	32.8950	486.7245
512	26.6596	1.8806			22.3802	3.3411	32.8950	500.8752
513	26.6726	1.8815			21.8652	3.3395	32.8950	478.0857
514	26.6856	1.8824			21.8174	3.3379	32.8950	476.0000
515	26.6986	1.8833			21.9818	3.3363	32.8950	483.1995
516	26.7116	1.8842			22.3213	3.3347	32.8950	498.2402
517	26.7246	1.8851			21.8833	3.3331	32.8950	478.8778
518	26.7376	1.8860			22.0357	3.3315	32.8950	485.5718
519	26.7506	1.8869			21.6748	3.3299	32.8950	469.7951
520	26.7636	1.8878			21.6887	3.3283	32.8950	470.4013
521	26.7766	1.8887			22.4637	3.3267	32.8950	504.6160
522	26.7896	1.8896			22.6970	3.3251	32.8950	515.1524
523	26.8026	1.8905			22.1857	3.3236	32.8950	492.2039
524	26.8156	1.8914			21.8651	3.3220	32.8950	478.0830
525	26.8286	1.8923			22.2175	3.3204	32.8950	493.6157
526	26.8416	1.8932			22.7024	3.3188	32.8950	515.3974
527	26.8546	1.8941			22.0727	3.3172	32.8950	487.2036
528	26.8676	1.8950			21.5614	3.3157	32.8950	464.8939
529	26.8806	1.8959			21.5770	3.3141	32.8950	465.5661
530	26.8936	1.8968			22.2945	3.3125	32.8950	497.0440
531	26.9066	1.8977			21.8314	3.3109	32.8950	476.6117
532	26.9196	1.8986			22.0230	3.3094	32.8950	485.0126
533	26.9326	1.8995			22.3431	3.3078	32.8950	499.2133
534	26.9456	1.9004			21.8914	3.3062	32.8950	479.2348
535	26.9586	1.9013			21.5497	3.3047	32.8950	464.3881
536	26.9716	1.9022			22.3460	3.3031	32.8950	499.3446
537	26.9846	1.9031			22.5349	3.3015	32.8950	507.8203
538	26.9976	1.9040			21.8741	3.3000	32.8950	478.4746
539	27.0106	1.9049			21.9368	3.2984	32.8950	481.2214
540	27.0236	1.9058			21.5913	3.2969	32.8950	466.1843
541	27.0366	1.9067			21.6954	3.2953	32.8950	470.6908
542	27.0496	1.9076			22.2950	3.2938	32.8950	497.0649
543	27.0626	1.9085			21.9430	3.2922	32.8950	481.4935
544	27.0756	1.9094			21.5870	3.2907	32.8950	466.0000
545	27.0886	1.9103			22.4218	3.2891	32.8950	502.7382
546	27.1016	1.9112			22.9823	3.2876	32.8950	528.1847
547	27.1146	1.9121			22.5783	3.2860	32.8950	509.7801
548	27.1276	1.9130			22.5267	3.2845	32.8950	507.4500
549	27.1406	1.9139			22.7651	3.2829	32.8950	518.2503
550	27.1536	1.9148			22.8882	3.2814	32.8950	523.8686
551	27.1666	1.9157			22.9683	3.2798	32.8950	527.5427
552	27.1796	1.9166			23.0130	3.2783	32.8950	529.5984
553	27.1926	1.9175			23.1453	3.2768	32.8950	535.7060
554	27.2056	1.9184			22.7471	3.2752	32.8950	517.4295
555	27.2186	1.9193			22.8398	3.2737	32.8950	521.6552
556	27.2316	1.9202			23.2718	3.2722	32.8950	541.5757
557	27.2446	1.9211			23.0261	3.2706	32.8950	530.2016
558	27.2576	1.9220			22.5263	3.2691	32.8950	507.4353
559	27.2706	1.9229			22.4151	3.2676	32.8950	502.4373
560	27.2836	1.9238			22.5696	3.2660	32.8950	509.3848
561	27.2966	1.9247			22.3681	3.2645	32.8950	500.3305
562	27.3096	1.9256			22.9408	3.2630	32.8950	526.2808
563	27.3226	1.9265			23.4058	3.2615	32.8950	547.8321
564	27.3356	1.9274			22.7475	3.2599	32.8950	517.4503
565	27.3486	1.9283			22.7646	3.2584	32.8950	518.2292
566	27.3616	1.9292			23.4702	3.2569	32.8950	550.8488
567	27.3746	1.9301			23.2265	3.2554	32.8950	539.4724
568	27.3876	1.9310			22.7547	3.2539	32.8950	517.7784
569	27.4006	1.9319			22.6780	3.2524	32.8950	514.2935
570	27.4136	1.9328			23.0913	3.2508	32.8950	533.2074
571	27.4266	1.9337			22.6452	3.2493	32.8950	512.8029
572	27.4396	1.9346			22.4427	3.2478	32.8950	503.6749
573	27.4526	1.9355			23.0096	3.2463	32.8950	529.4398
574	27.4656	1.9364			23.6387	3.2448	32.8950	558.7902
575	27.4786	1.9373			22.8491	3.2433	32.8950	522.0805
576	27.4916	1.9382			22.7109	3.2418	32.8950	515.7870
577	27.5046	1.9391			23.1092	3.2403	32.8950	534.0337
578	27.5176	1.9400			22.6461	3.2388	32.8950	512.8476
579	27.5306	1.9409			22.8866	3.2373	32.8950	523.7947
580	27.5436	1.9418			23.1119	3.2358	32.8950	534.1595
581	27.5566	1.9427			23.8543	3.2343	32.8950	569.0278
582	27.5696	1.9436			24.2574	3.2328	32.8950	588.4213
583	27.5826	1.9445			23.4475	3.2313	32.8950	549.7835
584	27.5956	1.9454			24.1991	3.2298	32.8950	585.5977
585	27.6086	1.9463			24.4538	3.2283	32.8950	597.9904
586	27.6216	1.9472			23.8773	3.2268	32.8950	570.1272
587	27.6346	1.9481			24.1031	3.2254	32.8950	580.9592
588	27.6476	1.9490			24.0702	3.2239	32.8950	579.3755
589	27.6606	1.9499			24.7054	3.2224	32.8950	610.3549
590	27.6736	1.9508			24.2413	3.2209	32.8950	587.6387
591	27.6866	1.9517			23.7272	3.2194	32.8950	562.9791
592	27.6996	1.9526			23.7186	3.2179	32.8950	562.5726
593	27.7126	1.9535			24.4463	3.2165	32.8950	597.6220
594	27.7256	1.9544			24.4330	3.2150	32.8950	596.9732
595	27.7386	1.9553			24.7751	3.2135	32.8950	613.8046
596	27.7516	1.9561			25.0971	3.2120	32.8950	629.8661
597	27.7646	1.9570			25.2159	3.2105	32.8950	635.8424
598	27.7776	1.9579			24.7727	3.2091	32.8950	613.6875
599	27.7906	1.9588			24.9692	3.2076	32.8950	623.4621
600	27.8036	1.9597			25.3916	3.2061	32.8950	644.7350
601	27.8166	1.9606			25.6202	3.2047	32.8950	656.3940
602	27.8296	1.9615			25.3533	3.2032	32.8950	642.7891
603	27.8426	1.9624			24.7563	3.2017	32.8950	612.8740
604	27.8556	1.9633			26.0953	3.2003	32.8950	680.9663
605	27.8686	1.9642			26.0520	3.1988	32.8950	678.7090
606	27.8816	1.9651			25.2414	3.1973	32.8950	637.1258
607	27.8946	1.9660			25.9903	3.1959	32.8950	675.4962
608	27.9076	1.9669			26.2245	3.1944	32.8950	687.7259
609	27.9206	1.9678			25.8209	3.1930	32.8950	666.7208
610	27.9336	1.9687			26.7183	3.1915	32.8950	713.8658
611	27.9466	1.9696			26.6695	3.1900	32.8950	711.2630
612	27.9596	1.9705			27.4442	3.1886	32.8950	753.1862
613	27.9726	1.9714			27.4110	3.1871	32.8950	751.3623
614	27.9856	1.9723			28.2128	3.1857	32.8950	795.9637
615	27.9986	1.9732			27.4537	3.1842	32.8950	753.7071
616	28.0116	1.9741			27.7587	3.1828	32.8950	770.5468
617	28.0246	1.9750			28.9450	3.1813	32.8950	837.8138
618	28.0376	1.9759			29.1915	3.1799	32.8950	852.1456
619	28.0506	1.9768			28.6965	3.1785	32.8950	823.4875
620	28.0636	1.9777			29.4894	3.1770	32.8950	869.6275
621	28.0766	1.9786			29.2131	3.1756	32.8950	853.4031
622	28.0896	1.9795			30.3356	3.1741	32.8950	920.2511
623	28.1026	1.9804			31.1387	3.1727	32.8950	969.6180
624	28.1156	1.9813			31.1258	3.1713	32.8950	968.8160
625	28.1286	1.9822			30.5060	3.1698	32.8950	930.6183
626	28.1416	1.9831			31.9784	3.1684	32.8950	1022.6184
627	28.1546	1.9840			32.5913	3.1670	32.8950	1062.1955
628	28.1676	1.9849			33.9131	3.1655	32.8950	1150.1012
629	28.1806	1.9858			34.0950	3.1641	32.8950	1162.4681
630	28.1936	1.9867			34.4320	3.1627	32.8950	1185.5604
631	28.2066	1.9876			34.7273	3.1612	32.8950	1205.9832
632	28.2196	1.9885			36.4147	3.1598	32.8950	1326.0270
633	28.2326	1.9894			37.1500	3.1584	32.8950	1380.1239
634	28.2456	1.9903			36.8759	3.1570	32.8950	1359.8287
635	28.2586	1.9912			38.0230	3.1555	32.8950	1445.7499
636	28.2716	1.9921			39.1836	3.1541	32.8950	1535.3522
637	28.2846	1.9930			40.8748	3.1527	32.8950	1670.7533
638	28.2976	1.9939			42.0985	3.1513	32.8950	1772.2824
639	28.3106	1.9948			43.7399	3.1499	32.8950	1913.1746
640	28.3236	1.9957			44.2546	3.1484	32.8950	1958.4667
641	28.3366	1.9965			45.7847	3.1470	32.8950	2096.2388
642	28.3496	1.9974			46.6673	3.1456	32.8950	2177.8388
643	28.3626	1.9983			47.4466	3.1442	32.8950	2251.1764
644	28.3756	1.9992			48.6877	3.1428	32.8950	2370.4947
645	28.3886	2.0001			49.5131	3.1414	32.8950	2451.5519
646	28.4016	2.0010			50.2992	3.1400	32.8950	2530.0107
647	28.4146	2.0019			51.8498	3.1386	32.8950	2688.3989
648	28.4276	2.0028			53.2253	3.1372	32.8950	2832.9282
649	28.4406	2.0037			54.3612	3.1358	32.8950	2955.1374
650	28.4536	2.0046			55.3624	3.1343	32.8950	3064.9986
651	28.4666	2.0055			56.0476	3.1329	32.8950	3141.3331
652	28.4796	2.0064			56.8562	3.1315	32.8950	3232.6260
653	28.4926	2.0073			57.9731	3.1301	32.8950	3360.8839
654	28.5056	2.0082			58.5802	3.1287	32.8950	3431.6451
655	28.5186	2.0091			59.4139	3.1274	32.8950	3530.0111
656	28.5316	2.0100			60.0122	3.1260	32.8950	3601.4653
657	28.5446	2.0109			59.8662	3.1246	32.8950	3583.9639
658	28.5576	2.0118			59.9434	3.1232	32.8950	3593.2157
659	28.5706	2.0127			60.3333	3.1218	32.8950	3640.1032
660	28.5836	2.0136			60.0735	3.1204	32.8950	3608.8243
661	28.5966	2.0145			59.4634	3.1190	32.8950	3535.8922
662	28.6096	2.0154			59.9624	3.1176	32.8950	3595.4875
663	28.6226	2.0163			59.7884	3.1162	32.8950	3574.6563
664	28.6356	2.0172			58.6449	3.1148	32.8950	3439.2209
665	28.6486	2.0181			57.8097	3.1135	32.8950	3341.9600
666	28.6616	2.0190			57.1994	3.1121	32.8950	3271.7700
667	28.6746	2.0199			56.5156	3.1107	32.8950	3194.0117
668	28.6876	2.0208			55.2260	3.1093	32.8950	3049.9087
669	28.7006	2.0217			54.5739	3.1079	32.8950	2978.3058
670	28.7136	2.0226			54.0365	3.1066	32.8950	2919.9429
671	28.7266	2.0235			52.6285	3.1052	32.8950	2769.7574
672	28.7396	2.0244			51.0521	3.1038	32.8950	2606.3126
673	28.7526	2.0252			49.6543	3.1024	32.8950	2465.5511
674	28.7656	2.0261			48.0412	3.1011	32.8950	2307.9609
675	28.7786	2.0270			47.2223	3.0997	32.8950	2229.9457
676	28.7916	2.0279			46.7308	3.0983	32.8950	2183.7658
677	28.8046	2.0288			45.9086	3.0969	32.8950	2107.5976
678	28.8176	2.0297			43.9323	3.0956	32.8950	1930.0441
679	28.8306	2.0306			43.1341	3.0942	32.8950	1860.5503
680	28.8436	2.0315			41.9623	3.0928	32.8950	1760.8342
681	28.8566	2.0324			40.7746	3.0915	32.8950	1662.5659
682	28.8696	2.0333			39.8346	3.0901	32.8950	1586.7941
683	28.8826	2.0342			38.4751	3.0888	32.8950	1480.3322
684	28.8956	2.0351			37.4146	3.0874	32.8950	1399.8543
685	28.9086	2.0360			36.8942	3.0860	32.8950	1361.1794
686	28.9216	2.0369			36.2667	3.0847	32.8950	1315.2715
687	28.9346	2.0378			35.1943	3.0833	32.8950	1238.6392
688	28.9476	2.0387			35.2323	3.0820	32.8950	1241.3128
689	28.9606	2.0396			33.8861	3.0806	32.8950	1148.2670
690	28.9736	2.0405			32.5548	3.0793	32.8950	1059.8177
691	28.9866	2.0414			32.3329	3.0779	32.8950	1045.4133
692	28.9996	2.0423			30.7714	3.0766	32.8950	946.8795
693	29.0126	2.0432			30.9963	3.0752	32.8950	960.7702
694	29.0256	2.0441			30.0497	3.0739	32.8950	902.9815
695	29.0386	2.0450			30.2764	3.0725	32.8950	916.6582
696	29.0516	2.0459			30.1394	3.0712	32.8950	908.3841
697	29.0646	2.0468			29.3610	3.0698	32.8950	862.0697
698	29.0776	2.0476			29.5607	3.0685	32.8950	873.8372
699	29.0906	2.0485			28.0271	3.0671	32.8950	785.5196
700	29.1036	2.0494			28.1071	3.0658	32.8950	790.0064
701	29.1166	2.0503			27.5241	3.0645	32.8950	757.5737
702	29.1296	2.0512			26.4894	3.0631	32.8950	701.6905
703	29.1426	2.0521			27.8913	3.0618	32.8950	777.9258
704	29.1556	2.0530			26.3302	3.0605	32.8950	693.2802
705	29.1686	2.0539			27.2632	3.0591	32.8950	743.2799
706	29.1816	2.0548			26.3612	3.0578	32.8950	694.9141
707	29.1946	2.0557			26.0210	3.0565	32.8950	677.0927
708	29.2076	2.0566			25.6955	3.0551	32.8950	660.2562
709	29.2206	2.0575			25.3658	3.0538	32.8950	643.4249
710	29.2336	2.0584			26.5110	3.0525	32.8950	702.8353
711	29.2466	2.0593			25.3558	3.0511	32.8950	642.9144
712	29.2596	2.0602			25.4472	3.0498	32.8950	647.5619
713	29.2726	2.0611			24.6153	3.0485	32.8950	605.9107
714	29.2856	2.0620			25.6797	3.0472	32.8950	659.4492
715	29.2986	2.0629			24.7350	3.0458	32.8950	611.8180
716	29.3116	2.0638			24.0609	3.0445	32.8950	578.9279
717	29.3246	2.0647			25.1302	3.0432	32.8950	631.5290
718	29.3376	2.0656			25.3636	3.0419	32.8950	643.3142
719	29.3506	2.0665			24.9771	3.0406	32.8950	623.8570
720	29.3636	2.0673			23.2295	3.0392	32.8950	539.6089
721	29.3766	2.0682			24.4549	3.0379	32.8950	598.0430
722	29.3896	2.0691			23.4687	3.0366	32.8950	550.7788
723	29.4026	2.0700			23.2199	3.0353	32.8950	539.1639
724	29.4156	2.0709			23.8656	3.0340	32.8950	569.5684
725	29.4286	2.0718			23.2924	3.0327	32.8950	542.5337
726	29.4416	2.0727			23.3901	3.0314	32.8950	547.0949
727	29.4546	2.0736			23.2303	3.0301	32.8950	539.6467
728	29.4676	2.0745			23.8259	3.0288	32.8950	567.6729
729	29.4806	2.0754			24.4964	3.0275	32.8950	600.0734
730	29.4936	2.0763			23.7985	3.0261	32.8950	566.3681
731	29.5066	2.0772			23.7612	3.0248	32.8950	564.5940
732	29.5196	2.0781			23.4537	3.0235	32.8950	550.0769
733	29.5326	2.0790			23.2130	3.0222	32.8950	538.8419
734	29.5456	2.0799			23.0474	3.0209	32.8950	531.1844
735	29.5586	2.0808			23.1399	3.0196	32.8950	535.4532
736	29.5716	2.0817			24.1507	3.0183	32.8950	583.2547
737	29.5846	2.0826			23.8878	3.0170	32.8950	570.6268
738	29.5976	2.0835			23.5279	3.0158	32.8950	553.5637
739	29.6106	2.0844			23.2338	3.0145	32.8950	539.8079
740	29.6236	2.0852			23.2380	3.0132	32.8950	540.0067
741	29.6366	2.0861			23.2459	3.0119	32.8950	540.3700
742	29.6496	2.0870			23.4523	3.0106	32.8950	550.0087
743	29.6626	2.0879			23.4032	3.0093	32.8950	547.7106
744	29.6756	2.0888			22.9495	3.0080	32.8950	526.6791
745	29.6886	2.0897			22.7919	3.0067	32.8950	519.4712
746	29.7016	2.0906			22.3953	3.0054	32.8950	501.5478
747	29.7146	2.0915			22.3420	3.0041	32.8950	499.1653
748	29.7276	2.0924			23.6913	3.0029	32.8950	561.2755
749	29.7406	2.0933			23.1979	3.0016	32.8950	538.1416
750	29.7536	2.0942			23.0942	3.0003	32.8950	533.3417
751	29.7666	2.0951			23.1656	2.9990	32.8950	536.6447
752	29.7796	2.0960			22.4018	2.9977	32.8950	501.8396
753	29.7926	2.0969			22.1464	2.9965	32.8950	490.4616
