Repository: NicCollingro/FoPra-Roentgenbeugung

# FoPra-Roentgenbeugung
Python-Files zur Bearbeitung des Röntgenbeugungsexperiment der UdS im Rahmen des Fortgeschrittenen Praktikums für Physiker

## Informationen zum Versuch
Der Vesuch erfolgte nach der Anleitung von Prof. Dr. R. Birringer unter Aufsicht von Herr Jörg Schmauch. Die Versuchsanleitung steht alternativ unter [FoPra Anleitung Roentgenbeugung UdS](https://www.uni-saarland.de/fileadmin/upload/fakultaet-nt/fopra/AnleitungenDeutsch/R%C3%B6ntgenbeugung.pdf) zum Download zur Verfügung.

File: Messdaten/PdAu-Reflexliste.txt
Nr.	Pos. [°2Th.]	d-Wert [Å]	Höhe [cts]	FWHM links [°2Th.]	FWHM rechts [°2Th.]	Form links	Form rechts	Integrale Breite [°2Th.]	Fläche [cts*°2Th.]	Untergr.[cts]	Status	nur Kristallitgrösse [Å]	nur Mikrostrain [%]	Kristallitgrösse [Å]	Microstrain [%]
1	39.7331(8)	2.26672	5161.92	0.782(3)		1.27(1)		1.082285	5587(15)	1382.14	einbezogene	91	1.24471	128	0.57186
2	46.130(2)	1.96616	1454.09	1.365(9)		1.35(3)		1.844169	2682(15)	1447.32	einbezogene	53	1.84769	80	0.92846
3	67.532(3)	1.38593	1282.72	1.39(2)		30(58)		1.491857	1914(33)	1630.12	einbezogene	72	0.95926	-2780	0.95915
4	81.295(3)	1.18252	1381.26	1.77(1)		1.62(9)		2.261047	3123(67)	1802.80	einbezogene	53	1.12142	99	0.69550
5	85.787(6)	1.13173	593.89	1.23(2)		1.4(2)		1.649396	980(57)	1848.66	einbezogene	76	0.74840	119	0.39701
6	103.64(7)	0.97996	76.12	2.4(2)		30(462)		2.611029	199(72)	2082.07	einbezogene	55	0.88308	-4163	0.88298
7	118.035(7)	0.89849	817.38	2.77(2)		2.5(2)		3.271413	2674(27)	2366.99	einbezogene	54	0.83105	173	0.65602
8	123.06(1)	0.87626	710.91	3.61(3)		2.2(2)		4.332582	3080(38)	2476.55	einbezogene	44	0.99972	120	0.74984

File: Messdaten/CeO2_grob-Datenliste.txt (part 2 of 11)
Nr.	Pos. [°2Th.]	Q [1/Å]	Iberechn. [cts]	Iback [cts]	Std.Abw.	d-Werte	CT [s]	Intensity [Counts]
755	29.8186	2.0987			21.8573	2.9939	32.8950	477.7416
756	29.8316	2.0996			22.1498	2.9926	32.8950	490.6126
757	29.8446	2.1004			21.4846	2.9914	32.8950	461.5897
758	29.8576	2.1013			21.1313	2.9901	32.8950	446.5302
759	29.8706	2.1022			21.5112	2.9888	32.8950	462.7322
760	29.8836	2.1031			21.5850	2.9875	32.8950	465.9104
761	29.8966	2.1040			22.2033	2.9863	32.8950	492.9848
762	29.9096	2.1049			21.9138	2.9850	32.8950	480.2138
763	29.9226	2.1058			21.0285	2.9837	32.8950	442.1960
764	29.9356	2.1067			21.2269	2.9825	32.8950	450.5807
765	29.9486	2.1076			21.4401	2.9812	32.8950	459.6774
766	29.9616	2.1085			21.8812	2.9799	32.8950	478.7869
767	29.9746	2.1094			22.2129	2.9787	32.8950	493.4117
768	29.9876	2.1103			21.9926	2.9774	32.8950	483.6751
769	30.0006	2.1112			22.1071	2.9762	32.8950	488.7220
770	30.0136	2.1121			21.5131	2.9749	32.8950	462.8152
771	30.0266	2.1130			20.6591	2.9736	32.8950	426.7991
772	30.0396	2.1139			21.1706	2.9724	32.8950	448.1949
773	30.0526	2.1148			21.8847	2.9711	32.8950	478.9402
774	30.0656	2.1156			21.6649	2.9699	32.8950	469.3694
775	30.0786	2.1165			21.6796	2.9686	32.8950	470.0034
776	30.0916	2.1174			21.6924	2.9674	32.8950	470.5587
777	30.1046	2.1183			20.9405	2.9661	32.8950	438.5044
778	30.1176	2.1192			21.3126	2.9649	32.8950	454.2266
779	30.1306	2.1201			21.7008	2.9636	32.8950	470.9262
780	30.1436	2.1210			21.7956	2.9624	32.8950	475.0485
781	30.1566	2.1219			21.3023	2.9611	32.8950	453.7880
782	30.1696	2.1228			20.8684	2.9599	32.8950	435.4905
783	30.1826	2.1237			20.7842	2.9586	32.8950	431.9820
784	30.1956	2.1246			21.6672	2.9574	32.8950	469.4659
785	30.2086	2.1255			22.8109	2.9561	32.8950	520.3373
786	30.2216	2.1264			22.4093	2.9549	32.8950	502.1757
787	30.2346	2.1273			21.1714	2.9536	32.8950	448.2278
788	30.2476	2.1282			21.6255	2.9524	32.8950	467.6620
789	30.2606	2.1290			21.4182	2.9512	32.8950	458.7380
790	30.2736	2.1299			21.0347	2.9499	32.8950	442.4583
791	30.2866	2.1308			21.0224	2.9487	32.8950	441.9393
792	30.2996	2.1317			21.8494	2.9475	32.8950	477.3942
793	30.3126	2.1326			21.8656	2.9462	32.8950	478.1045
794	30.3256	2.1335			22.2627	2.9450	32.8950	495.6297
795	30.3386	2.1344			21.1740	2.9438	32.8950	448.3386
796	30.3516	2.1353			21.4140	2.9425	32.8950	458.5588
797	30.3646	2.1362			21.4866	2.9413	32.8950	461.6760
798	30.3776	2.1371			21.1220	2.9401	32.8950	446.1393
799	30.3906	2.1380			20.3245	2.9388	32.8950	413.0840
800	30.4036	2.1389			21.6678	2.9376	32.8950	469.4955
801	30.4166	2.1398			21.5102	2.9364	32.8950	462.6892
802	30.4296	2.1407			21.4351	2.9352	32.8950	459.4625
803	30.4426	2.1416			22.0339	2.9339	32.8950	485.4923
804	30.4556	2.1424			21.7701	2.9327	32.8950	473.9352
805	30.4686	2.1433			21.7271	2.9315	32.8950	472.0674
806	30.4816	2.1442			21.7942	2.9303	32.8950	474.9875
807	30.4946	2.1451			21.7705	2.9291	32.8950	473.9554
808	30.5076	2.1460			21.3805	2.9278	32.8950	457.1241
809	30.5206	2.1469			22.3441	2.9266	32.8950	499.2594
810	30.5336	2.1478			20.9686	2.9254	32.8950	439.6830
811	30.5466	2.1487			20.9974	2.9242	32.8950	440.8888
812	30.5596	2.1496			21.9540	2.9230	32.8950	481.9794
813	30.5726	2.1505			21.8710	2.9218	32.8950	478.3415
814	30.5856	2.1514			22.2020	2.9205	32.8950	492.9306
815	30.5986	2.1523			21.9124	2.9193	32.8950	480.1514
816	30.6116	2.1532			21.5920	2.9181	32.8950	466.2135
817	30.6246	2.1540			21.9582	2.9169	32.8950	482.1646
818	30.6376	2.1549			21.2354	2.9157	32.8950	450.9414
819	30.6506	2.1558			20.8901	2.9145	32.8950	436.3974
820	30.6636	2.1567			22.3137	2.9133	32.8950	497.9015
821	30.6766	2.1576			22.6124	2.9121	32.8950	511.3185
822	30.6896	2.1585			22.3999	2.9109	32.8950	501.7546
823	30.7026	2.1594			21.3767	2.9097	32.8950	456.9629
824	30.7156	2.1603			21.2093	2.9085	32.8950	449.8339
825	30.7286	2.1612			21.9012	2.9073	32.8950	479.6647
826	30.7416	2.1621			22.1375	2.9061	32.8950	490.0705
827	30.7546	2.1630			21.4391	2.9049	32.8950	459.6372
828	30.7676	2.1639			21.7223	2.9037	32.8950	471.8563
829	30.7806	2.1648			20.5831	2.9025	32.8950	423.6655
830	30.7936	2.1657			21.2142	2.9013	32.8950	450.0437
831	30.8066	2.1665			21.9343	2.9001	32.8950	481.1122
832	30.8196	2.1674			21.6364	2.8989	32.8950	468.1359
833	30.8326	2.1683			22.0584	2.8977	32.8950	486.5732
834	30.8456	2.1692			22.0496	2.8965	32.8950	486.1834
835	30.8586	2.1701			21.6784	2.8953	32.8950	469.9537
836	30.8716	2.1710			21.6301	2.8941	32.8950	467.8595
837	30.8846	2.1719			21.1458	2.8930	32.8950	447.1465
838	30.8976	2.1728			22.2328	2.8918	32.8950	494.2975
839	30.9106	2.1737			22.0480	2.8906	32.8950	486.1148
840	30.9236	2.1746			21.3259	2.8894	32.8950	454.7955
841	30.9366	2.1755			21.2991	2.8882	32.8950	453.6526
842	30.9496	2.1764			21.7423	2.8870	32.8950	472.7282
843	30.9626	2.1772			21.6205	2.8858	32.8950	467.4462
844	30.9756	2.1781			22.2189	2.8847	32.8950	493.6813
845	30.9886	2.1790			22.0760	2.8835	32.8950	487.3515
846	31.0016	2.1799			21.9371	2.8823	32.8950	481.2348
847	31.0146	2.1808			21.9718	2.8811	32.8950	482.7599
848	31.0276	2.1817			21.8408	2.8799	32.8950	477.0210
849	31.0406	2.1826			21.9285	2.8788	32.8950	480.8588
850	31.0536	2.1835			21.5602	2.8776	32.8950	464.8413
851	31.0666	2.1844			21.9476	2.8764	32.8950	481.6983
852	31.0796	2.1853			21.7401	2.8752	32.8950	472.6329
853	31.0926	2.1862			21.9556	2.8741	32.8950	482.0489
854	31.1056	2.1871			22.0148	2.8729	32.8950	484.6501
855	31.1186	2.1879			21.7147	2.8717	32.8950	471.5270
856	31.1316	2.1888			21.2379	2.8706	32.8950	451.0471
857	31.1446	2.1897			20.9814	2.8694	32.8950	440.2212
858	31.1576	2.1906			21.6086	2.8682	32.8950	466.9317
859	31.1706	2.1915			21.6838	2.8671	32.8950	470.1867
860	31.1836	2.1924			21.4286	2.8659	32.8950	459.1861
861	31.1966	2.1933			21.1880	2.8647	32.8950	448.9314
862	31.2096	2.1942			20.7834	2.8636	32.8950	431.9483
863	31.2226	2.1951			20.9682	2.8624	32.8950	439.6668
864	31.2356	2.1960			21.7727	2.8612	32.8950	474.0522
865	31.2486	2.1969			21.6479	2.8601	32.8950	468.6335
866	31.2616	2.1977			21.6282	2.8589	32.8950	467.7807
867	31.2746	2.1986			21.9698	2.8578	32.8950	482.6722
868	31.2876	2.1995			21.2983	2.8566	32.8950	453.6158
869	31.3006	2.2004			21.2406	2.8554	32.8950	451.1623
870	31.3136	2.2013			21.3635	2.8543	32.8950	456.3976
871	31.3266	2.2022			21.4085	2.8531	32.8950	458.3241
872	31.3396	2.2031			21.6933	2.8520	32.8950	470.5989
873	31.3526	2.2040			21.9882	2.8508	32.8950	483.4828
874	31.3656	2.2049			21.1590	2.8497	32.8950	447.7026
875	31.3786	2.2058			21.4450	2.8485	32.8950	459.8860
876	31.3916	2.2067			21.6544	2.8474	32.8950	468.9123
877	31.4046	2.2076			21.2999	2.8462	32.8950	453.6872
878	31.4176	2.2084			21.3664	2.8451	32.8950	456.5218
879	31.4306	2.2093			21.7890	2.8439	32.8950	474.7596
880	31.4436	2.2102			21.2212	2.8428	32.8950	450.3395
881	31.4566	2.2111			21.2860	2.8416	32.8950	453.0958
882	31.4696	2.2120			21.0278	2.8405	32.8950	442.1690
883	31.4826	2.2129			21.2785	2.8394	32.8950	452.7750
884	31.4956	2.2138			20.9249	2.8382	32.8950	437.8526
885	31.5086	2.2147			20.8649	2.8371	32.8950	435.3450
886	31.5216	2.2156			21.3468	2.8359	32.8950	455.6877
887	31.5346	2.2165			21.6878	2.8348	32.8950	470.3614
888	31.5476	2.2173			21.1520	2.8336	32.8950	447.4087
889	31.5606	2.2182			21.0405	2.8325	32.8950	442.7009
890	31.5736	2.2191			21.1583	2.8314	32.8950	447.6721
891	31.5866	2.2200			20.9167	2.8302	32.8950	437.5074
892	31.5996	2.2209			21.0406	2.8291	32.8950	442.7068
893	31.6126	2.2218			21.4542	2.8280	32.8950	460.2847
894	31.6256	2.2227			21.7102	2.8268	32.8950	471.3340
895	31.6386	2.2236			20.7135	2.8257	32.8950	429.0489
896	31.6516	2.2245			21.4841	2.8246	32.8950	461.5656
897	31.6646	2.2254			21.2006	2.8234	32.8950	449.4654
898	31.6776	2.2263			20.8950	2.8223	32.8950	436.6012
899	31.6906	2.2271			20.7935	2.8212	32.8950	432.3716
900	31.7036	2.2280			20.6049	2.8201	32.8950	424.5627
901	31.7166	2.2289			20.2664	2.8189	32.8950	410.7271
902	31.7296	2.2298			21.1722	2.8178	32.8950	448.2601
903	31.7426	2.2307			21.6090	2.8167	32.8950	466.9483
904	31.7556	2.2316			21.1386	2.8156	32.8950	446.8394
905	31.7686	2.2325			21.0655	2.8144	32.8950	443.7559
906	31.7816	2.2334			21.6225	2.8133	32.8950	467.5328
907	31.7946	2.2343			21.1036	2.8122	32.8950	445.3637
908	31.8076	2.2352			21.9089	2.8111	32.8950	480.0009
909	31.8206	2.2360			21.9541	2.8100	32.8950	481.9811
910	31.8336	2.2369			21.9098	2.8088	32.8950	480.0388
911	31.8466	2.2378			21.8423	2.8077	32.8950	477.0879
912	31.8596	2.2387			22.4263	2.8066	32.8950	502.9411
913	31.8726	2.2396			22.5134	2.8055	32.8950	506.8526
914	31.8856	2.2405			21.7298	2.8044	32.8950	472.1854
915	31.8986	2.2414			21.0697	2.8033	32.8950	443.9316
916	31.9116	2.2423			21.9665	2.8022	32.8950	482.5280
917	31.9246	2.2432			23.2523	2.8010	32.8950	540.6701
918	31.9376	2.2441			20.6648	2.7999	32.8950	427.0356
919	31.9506	2.2449			20.7160	2.7988	32.8950	429.1525
920	31.9636	2.2458			21.2016	2.7977	32.8950	449.5094
921	31.9766	2.2467			22.2811	2.7966	32.8950	496.4454
922	31.9896	2.2476			20.9376	2.7955	32.8950	438.3833
923	32.0026	2.2485			20.9946	2.7944	32.8950	440.7745
924	32.0156	2.2494			21.9864	2.7933	32.8950	483.4022
925	32.0286	2.2503			21.1404	2.7922	32.8950	446.9151
926	32.0416	2.2512			20.9481	2.7911	32.8950	438.8219
927	32.0546	2.2521			21.4313	2.7900	32.8950	459.2986
928	32.0676	2.2529			21.0701	2.7889	32.8950	443.9494
929	32.0806	2.2538			20.8196	2.7878	32.8950	433.4553
930	32.0936	2.2547			22.0979	2.7867	32.8950	488.3168
931	32.1066	2.2556			21.4292	2.7856	32.8950	459.2092
932	32.1196	2.2565			21.1187	2.7845	32.8950	446.0000
933	32.1326	2.2574			21.4370	2.7834	32.8950	459.5434
934	32.1456	2.2583			21.5923	2.7823	32.8950	466.2275
935	32.1586	2.2592			21.7454	2.7812	32.8950	472.8605
936	32.1716	2.2601			21.4098	2.7801	32.8950	458.3792
937	32.1846	2.2609			21.1595	2.7790	32.8950	447.7237
938	32.1976	2.2618			21.0687	2.7779	32.8950	443.8916
939	32.2106	2.2627			20.9651	2.7768	32.8950	439.5356
940	32.2236	2.2636			21.1395	2.7757	32.8950	446.8784
941	32.2366	2.2645			21.5981	2.7746	32.8950	466.4798
942	32.2496	2.2654			21.6034	2.7736	32.8950	466.7058
943	32.2626	2.2663			21.4262	2.7725	32.8950	459.0809
944	32.2756	2.2672			21.1050	2.7714	32.8950	445.4212
945	32.2886	2.2681			20.5248	2.7703	32.8950	421.2664
946	32.3016	2.2689			20.2424	2.7692	32.8950	409.7532
947	32.3146	2.2698			20.9245	2.7681	32.8950	437.8345
948	32.3276	2.2707			21.4529	2.7670	32.8950	460.2250
949	32.3406	2.2716			21.5450	2.7660	32.8950	464.1873
950	32.3536	2.2725			21.6988	2.7649	32.8950	470.8373
951	32.3666	2.2734			20.8939	2.7638	32.8950	436.5547
952	32.3796	2.2743			20.7634	2.7627	32.8950	431.1194
953	32.3926	2.2752			21.2809	2.7616	32.8950	452.8778
954	32.4056	2.2761			21.2392	2.7606	32.8950	451.1036
955	32.4186	2.2769			21.8871	2.7595	32.8950	479.0472
956	32.4316	2.2778			21.8191	2.7584	32.8950	476.0723
957	32.4446	2.2787			20.7984	2.7573	32.8950	432.5717
958	32.4576	2.2796			21.6317	2.7563	32.8950	467.9310
959	32.4706	2.2805			22.4642	2.7552	32.8950	504.6392
960	32.4836	2.2814			21.9836	2.7541	32.8950	483.2788
961	32.4966	2.2823			21.5635	2.7530	32.8950	464.9829
962	32.5096	2.2832			21.4719	2.7520	32.8950	461.0406
963	32.5226	2.2841			21.6648	2.7509	32.8950	469.3642
964	32.5356	2.2849			21.6820	2.7498	32.8950	470.1104
965	32.5486	2.2858			21.4344	2.7488	32.8950	459.4323
966	32.5616	2.2867			21.3125	2.7477	32.8950	454.2246
967	32.5746	2.2876			21.6943	2.7466	32.8950	470.6408
968	32.5876	2.2885			22.0288	2.7456	32.8950	485.2667
969	32.6006	2.2894			22.1323	2.7445	32.8950	489.8383
970	32.6136	2.2903			21.4915	2.7434	32.8950	461.8828
971	32.6266	2.2912			21.2697	2.7424	32.8950	452.4015
972	32.6396	2.2920			22.5116	2.7413	32.8950	506.7706
973	32.6526	2.2929			22.8395	2.7402	32.8950	521.6445
974	32.6656	2.2938			22.5282	2.7392	32.8950	507.5217
975	32.6786	2.2947			22.5131	2.7381	32.8950	506.8399
976	32.6916	2.2956			23.2947	2.7371	32.8950	542.6442
977	32.7046	2.2965			22.6309	2.7360	32.8950	512.1575
978	32.7176	2.2974			22.5759	2.7349	32.8950	509.6709
979	32.7306	2.2983			23.0439	2.7339	32.8950	531.0233
980	32.7436	2.2992			23.9048	2.7328	32.8950	571.4401
981	32.7566	2.3000			24.3530	2.7318	32.8950	593.0670
982	32.7696	2.3009			24.5271	2.7307	32.8950	601.5771
983	32.7826	2.3018			25.3695	2.7297	32.8950	643.6133
984	32.7956	2.3027			25.6752	2.7286	32.8950	659.2174
985	32.8086	2.3036			26.0169	2.7276	32.8950	676.8768
986	32.8216	2.3045			26.8061	2.7265	32.8950	718.5693
987	32.8346	2.3054			27.6124	2.7255	32.8950	762.4441
988	32.8476	2.3063			29.4461	2.7244	32.8950	867.0757
989	32.8606	2.3071			31.3403	2.7234	32.8950	982.2154
990	32.8736	2.3080			32.4735	2.7223	32.8950	1054.5313
991	32.8866	2.3089			34.5091	2.7213	32.8950	1190.8763
992	32.8996	2.3098			36.3947	2.7202	32.8950	1324.5719
993	32.9126	2.3107			39.4781	2.7192	32.8950	1558.5199
994	32.9256	2.3116			43.6771	2.7181	32.8950	1907.6924
995	32.9386	2.3125			49.1165	2.7171	32.8950	2412.4348
996	32.9516	2.3134			54.8943	2.7160	32.8950	3013.3836
997	32.9646	2.3142			60.1732	2.7150	32.8950	3620.8119
998	32.9776	2.3151			65.7797	2.7140	32.8950	4326.9752
999	32.9906	2.3160			70.2369	2.7129	32.8950	4933.2251
1000	33.0036	2.3169			68.3900	2.7119	32.8950	4677.1893
1001	33.0166	2.3178			65.9880	2.7109	32.8950	4354.4134
1002	33.0296	2.3187			61.7561	2.7098	32.8950	3813.8219
1003	33.0426	2.3196			58.9686	2.7088	32.8950	3477.2979
1004	33.0556	2.3205			56.3417	2.7077	32.8950	3174.3821
1005	33.0686	2.3213			53.6689	2.7067	32.8950	2880.3515
1006	33.0816	2.3222			52.7265	2.7057	32.8950	2780.0806
1007	33.0946	2.3231			49.9795	2.7046	32.8950	2497.9548
1008	33.1076	2.3240			45.3834	2.7036	32.8950	2059.6552
1009	33.1206	2.3249			40.7147	2.7026	32.8950	1657.6837
1010	33.1336	2.3258			37.1650	2.7015	32.8950	1381.2382
1011	33.1466	2.3267			32.3163	2.7005	32.8950	1044.3413
1012	33.1596	2.3275			29.3216	2.6995	32.8950	859.7555
1013	33.1726	2.3284			28.6435	2.6985	32.8950	820.4481
1014	33.1856	2.3293			26.3035	2.6974	32.8950	691.8736
1015	33.1986	2.3302			25.5555	2.6964	32.8950	653.0814
1016	33.2116	2.3311			25.1295	2.6954	32.8950	631.4939
1017	33.2246	2.3320			24.4883	2.6944	32.8950	599.6751
1018	33.2376	2.3329			23.9640	2.6933	32.8950	574.2746
1019	33.2506	2.3338			23.8977	2.6923	32.8950	571.1009
1020	33.2636	2.3346			23.1970	2.6913	32.8950	538.1007
1021	33.2766	2.3355			23.1275	2.6903	32.8950	534.8792
1022	33.2896	2.3364			23.4103	2.6892	32.8950	548.0399
1023	33.3026	2.3373			22.7074	2.6882	32.8950	515.6239
1024	33.3156	2.3382			22.8450	2.6872	32.8950	521.8927
1025	33.3286	2.3391			22.9826	2.6862	32.8950	528.1978
1026	33.3416	2.3400			22.5997	2.6852	32.8950	510.7480
1027	33.3546	2.3408			22.4437	2.6841	32.8950	503.7211
1028	33.3676	2.3417			21.8238	2.6831	32.8950	476.2769
1029	33.3806	2.3426			20.9858	2.6821	32.8950	440.4048
1030	33.3936	2.3435			21.5362	2.6811	32.8950	463.8080
1031	33.4066	2.3444			22.0463	2.6801	32.8950	486.0405
1032	33.4196	2.3453			21.5721	2.6791	32.8950	465.3567
1033	33.4326	2.3462			21.1508	2.6781	32.8950	447.3575
1034	33.4456	2.3471			21.8749	2.6771	32.8950	478.5119
1035	33.4586	2.3479			21.5770	2.6760	32.8950	465.5689
1036	33.4716	2.3488			21.4458	2.6750	32.8950	459.9217
1037	33.4846	2.3497			20.8754	2.6740	32.8950	435.7828
1038	33.4976	2.3506			20.8453	2.6730	32.8950	434.5268
1039	33.5106	2.3515			20.6419	2.6720	32.8950	426.0890
1040	33.5236	2.3524			20.4846	2.6710	32.8950	419.6186
1041	33.5366	2.3533			21.3646	2.6700	32.8950	456.4441
1042	33.5496	2.3541			21.2728	2.6690	32.8950	452.5318
1043	33.5626	2.3550			20.8977	2.6680	32.8950	436.7123
1044	33.5756	2.3559			20.7073	2.6670	32.8950	428.7917
1045	33.5886	2.3568			20.7636	2.6660	32.8950	431.1289
1046	33.6016	2.3577			21.3267	2.6650	32.8950	454.8293
1047	33.6146	2.3586			22.1216	2.6640	32.8950	489.3657
1048	33.6276	2.3595			21.3094	2.6630	32.8950	454.0923
1049	33.6406	2.3603			20.3021	2.6620	32.8950	412.1744
1050	33.6536	2.3612			20.5464	2.6610	32.8950	422.1535
1051	33.6666	2.3621			20.8466	2.6600	32.8950	434.5816
1052	33.6796	2.3630			20.9387	2.6590	32.8950	438.4299
1053	33.6926	2.3639			21.1599	2.6580	32.8950	447.7408
1054	33.7056	2.3648			20.8384	2.6570	32.8950	434.2384
1055	33.7186	2.3657			20.7847	2.6560	32.8950	432.0054
1056	33.7316	2.3665			21.3860	2.6550	32.8950	457.3631
1057	33.7446	2.3674			21.3275	2.6540	32.8950	454.8607
1058	33.7576	2.3683			20.9756	2.6530	32.8950	439.9758
1059	33.7706	2.3692			21.4849	2.6520	32.8950	461.5990
1060	33.7836	2.3701			21.4792	2.6510	32.8950	461.3552
1061	33.7966	2.3710			21.0663	2.6500	32.8950	443.7883
1062	33.8096	2.3719			21.0006	2.6491	32.8950	441.0238
1063	33.8226	2.3727			20.6264	2.6481	32.8950	425.4499
1064	33.8356	2.3736			20.8420	2.6471	32.8950	434.3880
1065	33.8486	2.3745			20.9906	2.6461	32.8950	440.6053
1066	33.8616	2.3754			20.6365	2.6451	32.8950	425.8655
1067	33.8746	2.3763			20.3131	2.6441	32.8950	412.6240
1068	33.8876	2.3772			20.3383	2.6431	32.8950	413.6450
1069	33.9006	2.3781			20.5829	2.6422	32.8950	423.6571
1070	33.9136	2.3789			20.1008	2.6412	32.8950	404.0403
1071	33.9266	2.3798			20.4075	2.6402	32.8950	416.4675
1072	33.9396	2.3807			20.2735	2.6392	32.8950	411.0143
1073	33.9526	2.3816			20.3021	2.6382	32.8950	412.1759
1074	33.9656	2.3825			20.7125	2.6372	32.8950	429.0072
1075	33.9786	2.3834			20.9106	2.6363	32.8950	437.2524
1076	33.9916	2.3842			21.0398	2.6353	32.8950	442.6727
1077	34.0046	2.3851			21.1541	2.6343	32.8950	447.4964
1078	34.0176	2.3860			20.5450	2.6333	32.8950	422.0966
1079	34.0306	2.3869			21.0455	2.6324	32.8950	442.9113
1080	34.0436	2.3878			21.1784	2.6314	32.8950	448.5260
1081	34.0566	2.3887			21.1103	2.6304	32.8950	445.6436
1082	34.0696	2.3896			20.6540	2.6294	32.8950	426.5896
1083	34.0826	2.3904			20.9033	2.6285	32.8950	436.9483
1084	34.0956	2.3913			20.2295	2.6275	32.8950	409.2320
1085	34.1086	2.3922			21.3286	2.6265	32.8950	454.9075
1086	34.1216	2.3931			21.5015	2.6255	32.8950	462.3140
1087	34.1346	2.3940			20.9558	2.6246	32.8950	439.1468
1088	34.1476	2.3949			20.2502	2.6236	32.8950	410.0699
1089	34.1606	2.3957			20.1765	2.6226	32.8950	407.0906
1090	34.1736	2.3966			20.6095	2.6217	32.8950	424.7515
1091	34.1866	2.3975			20.6554	2.6207	32.8950	426.6441
1092	34.1996	2.3984			20.1574	2.6197	32.8950	406.3205
1093	34.2126	2.3993			20.5346	2.6188	32.8950	421.6703
1094	34.2256	2.4002			20.3840	2.6178	32.8950	415.5073
1095	34.2386	2.4011			19.8761	2.6168	32.8950	395.0599
1096	34.2516	2.4019			20.4100	2.6159	32.8950	416.5686
1097	34.2646	2.4028			20.1403	2.6149	32.8950	405.6307
1098	34.2776	2.4037			20.9587	2.6140	32.8950	439.2675
1099	34.2906	2.4046			21.1374	2.6130	32.8950	446.7885
1100	34.3036	2.4055			20.7342	2.6120	32.8950	429.9077
1101	34.3166	2.4064			21.0831	2.6111	32.8950	444.4960
1102	34.3296	2.4072			20.1948	2.6101	32.8950	407.8310
1103	34.3426	2.4081			20.4274	2.6092	32.8950	417.2782
1104	34.3556	2.4090			20.2142	2.6082	32.8950	408.6152
1105	34.3686	2.4099			20.8927	2.6072	32.8950	436.5035
1106	34.3816	2.4108			21.1339	2.6063	32.8950	446.6415
1107	34.3946	2.4117			20.9039	2.6053	32.8950	436.9741
1108	34.4076	2.4125			20.8703	2.6044	32.8950	435.5678
1109	34.4206	2.4134			20.2201	2.6034	32.8950	408.8539
1110	34.4336	2.4143			19.6238	2.6025	32.8950	385.0921
1111	34.4466	2.4152			21.1921	2.6015	32.8950	449.1057
1112	34.4596	2.4161			20.7479	2.6006	32.8950	430.4736
1113	34.4726	2.4170			20.0010	2.5996	32.8950	400.0417
1114	34.4856	2.4179			20.3309	2.5987	32.8950	413.3471
1115	34.4986	2.4187			20.4167	2.5977	32.8950	416.8397
1116	34.5116	2.4196			21.8819	2.5968	32.8950	478.8175
1117	34.5246	2.4205			20.7184	2.5958	32.8950	429.2510
1118	34.5376	2.4214			20.6600	2.5949	32.8950	426.8336
1119	34.5506	2.4223			20.5540	2.5939	32.8950	422.4657
1120	34.5636	2.4232			20.4989	2.5930	32.8950	420.2061
1121	34.5766	2.4240			20.6663	2.5920	32.8950	427.0961
1122	34.5896	2.4249			20.4322	2.5911	32.8950	417.4749
1123	34.6026	2.4258			21.2090	2.5901	32.8950	449.8198
1124	34.6156	2.4267			21.1896	2.5892	32.8950	448.9992
1125	34.6286	2.4276			21.3652	2.5883	32.8950	456.4733
1126	34.6416	2.4285			20.9461	2.5873	32.8950	438.7397
1127	34.6546	2.4293			19.9647	2.5864	32.8950	398.5907
1128	34.6676	2.4302			20.9189	2.5854	32.8950	437.6010
1129	34.6806	2.4311			20.9165	2.5845	32.8950	437.5007
1130	34.6936	2.4320			21.0660	2.5836	32.8950	443.7749
1131	34.7066	2.4329			21.1001	2.5826	32.8950	445.2122
1132	34.7196	2.4338			19.5844	2.5817	32.8950	383.5481
1133	34.7326	2.4346			19.4496	2.5807	32.8950	378.2872
1134	34.7456	2.4355			20.3802	2.5798	32.8950	415.3532
1135	34.7586	2.4364			20.8561	2.5789	32.8950	434.9773
1136	34.7716	2.4373			20.0641	2.5779	32.8950	402.5672
1137	34.7846	2.4382			20.7026	2.5770	32.8950	428.5978
1138	34.7976	2.4391			20.6165	2.5761	32.8950	425.0415
1139	34.8106	2.4399			20.7716	2.5751	32.8950	431.4599
1140	34.8236	2.4408			20.2425	2.5742	32.8950	409.7587
1141	34.8366	2.4417			20.0188	2.5733	32.8950	400.7543
1142	34.8496	2.4426			20.1512	2.5723	32.8950	406.0719
1143	34.8626	2.4435			20.8346	2.5714	32.8950	434.0804
1144	34.8756	2.4444			20.0714	2.5705	32.8950	402.8601
1145	34.8886	2.4452			20.1322	2.5696	32.8950	405.3064
1146	34.9016	2.4461			20.3913	2.5686	32.8950	415.8052
1147	34.9146	2.4470			20.0981	2.5677	32.8950	403.9354
1148	34.9276	2.4479			19.9809	2.5668	32.8950	399.2382
1149	34.9406	2.4488			19.9084	2.5659	32.8950	396.3448
1150	34.9536	2.4496			20.0447	2.5649	32.8950	401.7905
1151	34.9666	2.4505			20.0129	2.5640	32.8950	400.5172
1152	34.9796	2.4514			19.5324	2.5631	32.8950	381.5143
1153	34.9926	2.4523			19.2614	2.5622	32.8950	371.0000
1154	35.0056	2.4532			19.8762	2.5612	32.8950	395.0620
1155	35.0186	2.4541			20.1706	2.5603	32.8950	406.8544
1156	35.0316	2.4549			20.5044	2.5594	32.8950	420.4305
1157	35.0446	2.4558			20.6880	2.5585	32.8950	427.9931
1158	35.0576	2.4567			20.6833	2.5576	32.8950	427.7984
1159	35.0706	2.4576			19.9570	2.5566	32.8950	398.2821
1160	35.0836	2.4585			20.0001	2.5557	32.8950	400.0035
1161	35.0966	2.4594			20.7870	2.5548	32.8950	432.0987
1162	35.1096	2.4602			20.4303	2.5539	32.8950	417.3959
1163	35.1226	2.4611			20.0104	2.5530	32.8950	400.4161
1164	35.1356	2.4620			20.3400	2.5521	32.8950	413.7161
1165	35.1486	2.4629			20.8530	2.5511	32.8950	434.8469
1166	35.1616	2.4638			20.2992	2.5502	32.8950	412.0579
1167	35.1746	2.4646			19.7305	2.5493	32.8950	389.2918
1168	35.1876	2.4655			19.9748	2.5484	32.8950	398.9927
1169	35.2006	2.4664			20.0548	2.5475	32.8950	402.1958
1170	35.2136	2.4673			19.7026	2.5466	32.8950	388.1942
1171	35.2266	2.4682			20.0592	2.5457	32.8950	402.3724
1172	35.2396	2.4691			20.4462	2.5448	32.8950	418.0467
1173	35.2526	2.4699			19.7471	2.5439	32.8950	389.9499
1174	35.2656	2.4708			19.7006	2.5430	32.8950	388.1118
1175	35.2786	2.4717			20.1407	2.5420	32.8950	405.6488
1176	35.2916	2.4726			19.9543	2.5411	32.8950	398.1742
1177	35.3046	2.4735			19.9397	2.5402	32.8950	397.5920
1178	35.3176	2.4744			20.5044	2.5393	32.8950	420.4284
1179	35.3306	2.4752			20.4250	2.5384	32.8950	417.1807
1180	35.3436	2.4761			20.3953	2.5375	32.8950	415.9680
1181	35.3566	2.4770			20.0135	2.5366	32.8950	400.5416
1182	35.3696	2.4779			19.9461	2.5357	32.8950	397.8453
1183	35.3826	2.4788			20.1084	2.5348	32.8950	404.3494
1184	35.3956	2.4796			20.3060	2.5339	32.8950	412.3332
1185	35.4086	2.4805			19.9681	2.5330	32.8950	398.7241
1186	35.4216	2.4814			19.8271	2.5321	32.8950	393.1152
1187	35.4346	2.4823			20.1725	2.5312	32.8950	406.9286
1188	35.4476	2.4832			20.4070	2.5303	32.8950	416.4445
1189	35.4606	2.4840			20.7947	2.5294	32.8950	432.4187
1190	35.4736	2.4849			20.2240	2.5285	32.8950	409.0119
1191	35.4866	2.4858			20.2702	2.5276	32.8950	410.8830
1192	35.4996	2.4867			20.0408	2.5267	32.8950	401.6349
1193	35.5126	2.4876			20.1847	2.5258	32.8950	407.4223
1194	35.5256	2.4885			21.0862	2.5249	32.8950	444.6269
1195	35.5386	2.4893			21.1759	2.5240	32.8950	448.4170
1196	35.5516	2.4902			20.5947	2.5231	32.8950	424.1428
1197	35.5646	2.4911			20.6418	2.5223	32.8950	426.0819
1198	35.5776	2.4920			19.9051	2.5214	32.8950	396.2140
1199	35.5906	2.4929			20.2950	2.5205	32.8950	411.8869
1200	35.6036	2.4937			20.2604	2.5196	32.8950	410.4842
1201	35.6166	2.4946			20.2164	2.5187	32.8950	408.7038
1202	35.6296	2.4955			20.7806	2.5178	32.8950	431.8342
1203	35.6426	2.4964			19.9580	2.5169	32.8950	398.3210
1204	35.6556	2.4973			20.3669	2.5160	32.8950	414.8096
1205	35.6686	2.4981			20.3136	2.5151	32.8950	412.6425
1206	35.6816	2.4990			20.5817	2.5143	32.8950	423.6074
1207	35.6946	2.4999			20.3798	2.5134	32.8950	415.3370
1208	35.7076	2.5008			20.6121	2.5125	32.8950	424.8573
1209	35.7206	2.5017			20.4759	2.5116	32.8950	419.2632
1210	35.7336	2.5026			20.9250	2.5107	32.8950	437.8545
1211	35.7466	2.5034			20.0305	2.5098	32.8950	401.2216
1212	35.7596	2.5043			19.8274	2.5089	32.8950	393.1273
1213	35.7726	2.5052			21.3160	2.5081	32.8950	454.3724
1214	35.7856	2.5061			20.8052	2.5072	32.8950	432.8582
1215	35.7986	2.5070			20.9219	2.5063	32.8950	437.7259
1216	35.8116	2.5078			19.5278	2.5054	32.8950	381.3361
1217	35.8246	2.5087			19.2004	2.5045	32.8950	368.6552
1218	35.8376	2.5096			20.1471	2.5037	32.8950	405.9067
1219	35.8506	2.5105			19.8586	2.5028	32.8950	394.3659
1220	35.8636	2.5114			19.9833	2.5019	32.8950	399.3330
1221	35.8766	2.5122			20.4862	2.5010	32.8950	419.6853
1222	35.8896	2.5131			20.7995	2.5002	32.8950	432.6184
1223	35.9026	2.5140			20.9165	2.4993	32.8950	437.4998
1224	35.9156	2.5149			21.7593	2.4984	32.8950	473.4658
1225	35.9286	2.5158			21.1105	2.4975	32.8950	445.6512
1226	35.9416	2.5166			20.9157	2.4967	32.8950	437.4645
1227	35.9546	2.5175			21.3591	2.4958	32.8950	456.2108
1228	35.9676	2.5184			20.4226	2.4949	32.8950	417.0828
1229	35.9806	2.5193			20.8545	2.4940	32.8950	434.9085
1230	35.9936	2.5202			20.7298	2.4932	32.8950	429.7232
1231	36.0066	2.5210			20.7216	2.4923	32.8950	429.3867
1232	36.0196	2.5219			20.9813	2.4914	32.8950	440.2133
1233	36.0326	2.5228			20.3162	2.4906	32.8950	412.7469
1234	36.0456	2.5237			20.8295	2.4897	32.8950	433.8661
1235	36.0586	2.5246			21.0655	2.4888	32.8950	443.7559
1236	36.0716	2.5254			20.2407	2.4880	32.8950	409.6862
1237	36.0846	2.5263			20.0052	2.4871	32.8950	400.2081
1238	36.0976	2.5272			20.5087	2.4862	32.8950	420.6049
1239	36.1106	2.5281			20.7918	2.4854	32.8950	432.2971
1240	36.1236	2.5290			20.2481	2.4845	32.8950	409.9870
1241	36.1366	2.5298			20.6172	2.4836	32.8950	425.0683
1242	36.1496	2.5307			20.7652	2.4828	32.8950	431.1951
1243	36.1626	2.5316			20.5648	2.4819	32.8950	422.9115
1244	36.1756	2.5325			20.0666	2.4810	32.8950	402.6691
1245	36.1886	2.5334			20.5324	2.4802	32.8950	421.5794
1246	36.2016	2.5342			21.2946	2.4793	32.8950	453.4617
1247	36.2146	2.5351			20.6413	2.4785	32.8950	426.0652
1248	36.2276	2.5360			19.9526	2.4776	32.8950	398.1043
1249	36.2406	2.5369			20.2647	2.4767	32.8950	410.6580
1250	36.2536	2.5378			20.2053	2.4759	32.8950	408.2522
1251	36.2666	2.5386			19.8201	2.4750	32.8950	392.8346
1252	36.2796	2.5395			19.6230	2.4742	32.8950	385.0640
1253	36.2926	2.5404			19.7758	2.4733	32.8950	391.0818
1254	36.3056	2.5413			20.2777	2.4725	32.8950	411.1838
1255	36.3186	2.5422			20.2282	2.4716	32.8950	409.1791
1256	36.3316	2.5430			20.2337	2.4707	32.8950	409.4026
1257	36.3446	2.5439			19.8987	2.4699	32.8950	395.9590
1258	36.3576	2.5448			19.6327	2.4690	32.8950	385.4426
1259	36.3706	2.5457			20.1480	2.4682	32.8950	405.9435
1260	36.3836	2.5465			20.3080	2.4673	32.8950	412.4140
1261	36.3966	2.5474			20.1866	2.4665	32.8950	407.4979
1262	36.4096	2.5483			20.0048	2.4656	32.8950	400.1924
1263	36.4226	2.5492			20.1342	2.4648	32.8950	405.3854
1264	36.4356	2.5501			20.4939	2.4639	32.8950	420.0000
1265	36.4486	2.5509			20.6387	2.4631	32.8950	425.9567
1266	36.4616	2.5518			20.6356	2.4622	32.8950	425.8275
1267	36.4746	2.5527			20.4206	2.4614	32.8950	417.0000
1268	36.4876	2.5536			20.1885	2.4605	32.8950	407.5743
1269	36.5006	2.5545			20.1673	2.4597	32.8950	406.7185
1270	36.5136	2.5553			20.2970	2.4588	32.8950	411.9680
1271	36.5266	2.5562			19.9398	2.4580	32.8950	397.5947
1272	36.5396	2.5571			20.1066	2.4572	32.8950	404.2762
1273	36.5526	2.5580			19.9624	2.4563	32.8950	398.4987
1274	36.5656	2.5589			19.8924	2.4555	32.8950	395.7074
1275	36.5786	2.5597			20.2535	2.4546	32.8950	410.2048
1276	36.5916	2.5606			19.5716	2.4538	32.8950	383.0472
1277	36.6046	2.5615			19.9641	2.4529	32.8950	398.5655
1278	36.6176	2.5624			20.4633	2.4521	32.8950	418.7449
1279	36.6306	2.5632			20.2443	2.4513	32.8950	409.8315
1280	36.6436	2.5641			20.4979	2.4504	32.8950	420.1656
1281	36.6566	2.5650			20.7603	2.4496	32.8950	430.9890
1282	36.6696	2.5659			20.9849	2.4487	32.8950	440.3676
1283	36.6826	2.5668			20.4884	2.4479	32.8950	419.7731
1284	36.6956	2.5676			20.0079	2.4471	32.8950	400.3149
1285	36.7086	2.5685			20.2658	2.4462	32.8950	410.7012
1286	36.7216	2.5694			20.1433	2.4454	32.8950	405.7508
1287	36.7346	2.5703			20.0200	2.4446	32.8950	400.8004
1288	36.7476	2.5711			19.9191	2.4437	32.8950	396.7700
1289	36.7606	2.5720			19.8333	2.4429	32.8950	393.3592
1290	36.7736	2.5729			19.7029	2.4421	32.8950	388.2030
1291	36.7866	2.5738			20.1097	2.4412	32.8950	404.4005
1292	36.7996	2.5747			20.1022	2.4404	32.8950	404.0970
1293	36.8126	2.5755			19.9495	2.4396	32.8950	397.9842
1294	36.8256	2.5764			20.0471	2.4387	32.8950	401.8862
1295	36.8386	2.5773			19.5771	2.4379	32.8950	383.2609
1296	36.8516	2.5782			20.2961	2.4371	32.8950	411.9334
1297	36.8646	2.5791			19.6910	2.4362	32.8950	387.7338
1298	36.8776	2.5799			19.6173	2.4354	32.8950	384.8385
1299	36.8906	2.5808			20.3702	2.4346	32.8950	414.9456
1300	36.9036	2.5817			20.0416	2.4338	32.8950	401.6639
1301	36.9166	2.5826			20.3715	2.4329	32.8950	415.0000
1302	36.9296	2.5834			20.3044	2.4321	32.8950	412.2676
1303	36.9426	2.5843			19.5945	2.4313	32.8950	383.9449
1304	36.9556	2.5852			19.3573	2.4304	32.8950	374.7070
1305	36.9686	2.5861			20.2545	2.4296	32.8950	410.2453
1306	36.9816	2.5870			20.3811	2.4288	32.8950	415.3876
1307	36.9946	2.5878			20.9357	2.4280	32.8950	438.3045
1308	37.0076	2.5887			19.4029	2.4272	32.8950	376.4732
1309	37.0206	2.5896			19.7655	2.4263	32.8950	390.6756
1310	37.0336	2.5905			19.3949	2.4255	32.8950	376.1638
1311	37.0466	2.5913			19.7488	2.4247	32.8950	390.0160
1312	37.0596	2.5922			19.9731	2.4239	32.8950	398.9267
1313	37.0726	2.5931			20.3885	2.4230	32.8950	415.6929
1314	37.0856	2.5940			21.2823	2.4222	32.8950	452.9365
1315	37.0986	2.5948			20.3370	2.4214	32.8950	413.5922
1316	37.1116	2.5957			19.2875	2.4206	32.8950	372.0089
1317	37.1246	2.5966			19.8857	2.4198	32.8950	395.4406
1318	37.1376	2.5975			19.7604	2.4190	32.8950	390.4737
1319	37.1506	2.5984			19.5135	2.4181	32.8950	380.7760
1320	37.1636	2.5992			20.4307	2.4173	32.8950	417.4116
1321	37.1766	2.6001			20.7805	2.4165	32.8950	431.8307
1322	37.1896	2.6010			20.8729	2.4157	32.8950	435.6779
1323	37.2026	2.6019			19.9731	2.4149	32.8950	398.9261
1324	37.2156	2.6027			19.8714	2.4141	32.8950	394.8728
1325	37.2286	2.6036			20.1548	2.4133	32.8950	406.2173
1326	37.2416	2.6045			21.1278	2.4124	32.8950	446.3825
1327	37.2546	2.6054			20.7219	2.4116	32.8950	429.3954
1328	37.2676	2.6062			20.3307	2.4108	32.8950	413.3366
1329	37.2806	2.6071			20.6553	2.4100	32.8950	426.6404
1330	37.2936	2.6080			21.1827	2.4092	32.8950	448.7049
1331	37.3066	2.6089			20.4954	2.4084	32.8950	420.0633
1332	37.3196	2.6098			19.9429	2.4076	32.8950	397.7186
1333	37.3326	2.6106			20.0458	2.4068	32.8950	401.8349
1334	37.3456	2.6115			20.0226	2.4060	32.8950	400.9057
1335	37.3586	2.6124			20.3595	2.4052	32.8950	414.5092
1336	37.3716	2.6133			20.3957	2.4043	32.8950	415.9851
1337	37.3846	2.6141			20.3167	2.4035	32.8950	412.7686
1338	37.3976	2.6150			20.1162	2.4027	32.8950	404.6612
1339	37.4106	2.6159			20.1580	2.4019	32.8950	406.3437
1340	37.4236	2.6168			20.1104	2.4011	32.8950	404.4298
1341	37.4366	2.6176			19.7210	2.4003	32.8950	388.9178
1342	37.4496	2.6185			19.5171	2.3995	32.8950	380.9174
1343	37.4626	2.6194			20.6692	2.3987	32.8950	427.2144
1344	37.4756	2.6203			20.1120	2.3979	32.8950	404.4933
1345	37.4886	2.6212			20.1887	2.3971	32.8950	407.5836
1346	37.5016	2.6220			19.3945	2.3963	32.8950	376.1486
1347	37.5146	2.6229			19.1788	2.3955	32.8950	367.8253
1348	37.5276	2.6238			20.0663	2.3947	32.8950	402.6555
1349	37.5406	2.6247			20.1061	2.3939	32.8950	404.2559
1350	37.5536	2.6255			19.8379	2.3931	32.8950	393.5408
1351	37.5666	2.6264			19.8143	2.3923	32.8950	392.6049
1352	37.5796	2.6273			20.3280	2.3915	32.8950	413.2288
1353	37.5926	2.6282			20.2204	2.3907	32.8950	408.8637
1354	37.6056	2.6290			19.9575	2.3899	32.8950	398.3005
1355	37.6186	2.6299			19.6867	2.3891	32.8950	387.5656
1356	37.6316	2.6308			19.7117	2.3883	32.8950	388.5502
1357	37.6446	2.6317			19.7185	2.3875	32.8950	388.8197
1358	37.6576	2.6325			20.0719	2.3867	32.8950	402.8818
1359	37.6706	2.6334			20.2735	2.3859	32.8950	411.0153
1360	37.6836	2.6343			20.0371	2.3852	32.8950	401.4844
1361	37.6966	2.6352			20.0376	2.3844	32.8950	401.5057
1362	37.7096	2.6360			19.6503	2.3836	32.8950	386.1363
1363	37.7226	2.6369			19.4489	2.3828	32.8950	378.2589
1364	37.7356	2.6378			20.1149	2.3820	32.8950	404.6082
1365	37.7486	2.6387			20.3980	2.3812	32.8950	416.0784
1366	37.7616	2.6395			20.6435	2.3804	32.8950	426.1542
1367	37.7746	2.6404			20.6133	2.3796	32.8950	424.9089
1368	37.7876	2.6413			20.5650	2.3788	32.8950	422.9173
1369	37.8006	2.6422			21.0934	2.3780	32.8950	444.9326
1370	37.8136	2.6430			20.7504	2.3773	32.8950	430.5800
1371	37.8266	2.6439			20.8656	2.3765	32.8950	435.3742
1372	37.8396	2.6448			20.7514	2.3757	32.8950	430.6209
1373	37.8526	2.6457			20.3719	2.3749	32.8950	415.0155
1374	37.8656	2.6465			19.9753	2.3741	32.8950	399.0134
1375	37.8786	2.6474			20.2452	2.3733	32.8950	409.8680
1376	37.8916	2.6483			20.3454	2.3725	32.8950	413.9339
1377	37.9046	2.6492			20.1869	2.3718	32.8950	407.5098
1378	37.9176	2.6500			20.6832	2.3710	32.8950	427.7945
1379	37.9306	2.6509			20.9030	2.3702	32.8950	436.9363
1380	37.9436	2.6518			20.1833	2.3694	32.8950	407.3657
1381	37.9566	2.6527			20.0501	2.3686	32.8950	402.0062
1382	37.9696	2.6536			19.7190	2.3678	32.8950	388.8379
1383	37.9826	2.6544			19.6443	2.3671	32.8950	385.8970
1384	37.9956	2.6553			20.1094	2.3663	32.8950	404.3873
1385	38.0086	2.6562			20.1327	2.3655	32.8950	405.3247
1386	38.0216	2.6571			20.0144	2.3647	32.8950	400.5761
1387	38.0346	2.6579			20.3213	2.3639	32.8950	412.9537
1388	38.0476	2.6588			20.4744	2.3632	32.8950	419.2028
1389	38.0606	2.6597			19.7218	2.3624	32.8950	388.9494
1390	38.0736	2.6605			19.6837	2.3616	32.8950	387.4479
1391	38.0866	2.6614			20.1175	2.3608	32.8950	404.7121
1392	38.0996	2.6623			19.9246	2.3601	32.8950	396.9904
1393	38.1126	2.6632			19.9025	2.3593	32.8950	396.1081
1394	38.1256	2.6640			19.6118	2.3585	32.8950	384.6243
1395	38.1386	2.6649			20.6798	2.3577	32.8950	427.6536
1396	38.1516	2.6658			20.4409	2.3570	32.8950	417.8323
1397	38.1646	2.6667			19.9470	2.3562	32.8950	397.8823
1398	38.1776	2.6675			19.5078	2.3554	32.8950	380.5542
1399	38.1906	2.6684			19.6713	2.3546	32.8950	386.9582
1400	38.2036	2.6693			20.1301	2.3539	32.8950	405.2196
1401	38.2166	2.6702			19.8319	2.3531	32.8950	393.3053
1402	38.2296	2.6710			20.1513	2.3523	32.8950	406.0758
1403	38.2426	2.6719			20.5767	2.3516	32.8950	423.3993
1404	38.2556	2.6728			20.1488	2.3508	32.8950	405.9729
1405	38.2686	2.6737			19.8460	2.3500	32.8950	393.8618
1406	38.2816	2.6745			19.8333	2.3493	32.8950	393.3607
1407	38.2946	2.6754			20.3328	2.3485	32.8950	413.4244
1408	38.3076	2.6763			19.5372	2.3477	32.8950	381.7026
1409	38.3206	2.6772			18.7726	2.3470	32.8950	352.4103
1410	38.3336	2.6780			20.7738	2.3462	32.8950	431.5522
1411	38.3466	2.6789			20.2237	2.3454	32.8950	409.0000
1412	38.3596	2.6798			20.2237	2.3447	32.8950	409.0000
1413	38.3726	2.6807			20.4911	2.3439	32.8950	419.8868
1414	38.3856	2.6815			20.3500	2.3431	32.8950	414.1213
1415	38.3986	2.6824			20.6545	2.3424	32.8950	426.6082
1416	38.4116	2.6833			19.8344	2.3416	32.8950	393.4022
1417	38.4246	2.6842			19.9662	2.3408	32.8950	398.6501
1418	38.4376	2.6850			20.4632	2.3401	32.8950	418.7420
1419	38.4506	2.6859			19.3980	2.3393	32.8950	376.2820
1420	38.4636	2.6868			20.5371	2.3386	32.8950	421.7732
1421	38.4766	2.6877			19.4359	2.3378	32.8950	377.7527
1422	38.4896	2.6885			20.0901	2.3370	32.8950	403.6137
1423	38.5026	2.6894			19.6827	2.3363	32.8950	387.4094
1424	38.5156	2.6903			19.4863	2.3355	32.8950	379.7166
1425	38.5286	2.6911			20.4281	2.3348	32.8950	417.3080
1426	38.5416	2.6920			20.4831	2.3340	32.8950	419.5571
1427	38.5546	2.6929			20.0495	2.3332	32.8950	401.9842
1428	38.5676	2.6938			20.1218	2.3325	32.8950	404.8861
1429	38.5806	2.6946			19.9213	2.3317	32.8950	396.8596
1430	38.5936	2.6955			19.6670	2.3310	32.8950	386.7897
1431	38.6066	2.6964			20.3519	2.3302	32.8950	414.1997
1432	38.6196	2.6973			20.1439	2.3295	32.8950	405.7776
1433	38.6326	2.6981			19.6513	2.3287	32.8950	386.1748
1434	38.6456	2.6990			19.1613	2.3280	32.8950	367.1546
1435	38.6586	2.6999			19.6112	2.3272	32.8950	384.5996
1436	38.6716	2.7008			19.6772	2.3265	32.8950	387.1925
1437	38.6846	2.7016			20.1753	2.3257	32.8950	407.0439
1438	38.6976	2.7025			20.6006	2.3250	32.8950	424.3831
1439	38.7106	2.7034			20.3314	2.3242	32.8950	413.3655
1440	38.7236	2.7042			19.7107	2.3235	32.8950	388.5113
1441	38.7366	2.7051			19.5557	2.3227	32.8950	382.4238
1442	38.7496	2.7060			19.2449	2.3220	32.8950	370.3648
1443	38.7626	2.7069			19.1773	2.3212	32.8950	367.7681
1444	38.7756	2.7077			19.5787	2.3205	32.8950	383.3244
1445	38.7886	2.7086			19.2660	2.3197	32.8950	371.1787
1446	38.8016	2.7095			19.4395	2.3190	32.8950	377.8944
1447	38.8146	2.7104			20.2035	2.3182	32.8950	408.1798
1448	38.8276	2.7112			20.1461	2.3175	32.8950	405.8667
1449	38.8406	2.7121			19.7428	2.3167	32.8950	389.7775
1450	38.8536	2.7130			20.3075	2.3160	32.8950	412.3935
1451	38.8666	2.7138			20.2940	2.3152	32.8950	411.8456
1452	38.8796	2.7147			19.7827	2.3145	32.8950	391.3562
1453	38.8926	2.7156			19.3782	2.3137	32.8950	375.5150
1454	38.9056	2.7165			19.4955	2.3130	32.8950	380.0749
1455	38.9186	2.7173			19.7558	2.3123	32.8950	390.2919
1456	38.9316	2.7182			19.1190	2.3115	32.8950	365.5369
1457	38.9446	2.7191			18.9865	2.3108	32.8950	360.4874
1458	38.9576	2.7200			19.2710	2.3100	32.8950	371.3704
1459	38.9706	2.7208			19.2492	2.3093	32.8950	370.5333
1460	38.9836	2.7217			19.3967	2.3086	32.8950	376.2336
1461	38.9966	2.7226			20.5944	2.3078	32.8950	424.1284
1462	39.0096	2.7234			20.9480	2.3071	32.8950	438.8174
1463	39.0226	2.7243			20.1639	2.3063	32.8950	406.5833
1464	39.0356	2.7252			19.9516	2.3056	32.8950	398.0653
1465	39.0486	2.7261			20.2420	2.3049	32.8950	409.7386
1466	39.0616	2.7269			20.0798	2.3041	32.8950	403.2003
1467	39.0746	2.7278			19.7204	2.3034	32.8950	388.8936
1468	39.0876	2.7287			20.0056	2.3027	32.8950	400.2241
1469	39.1006	2.7295			20.1771	2.3019	32.8950	407.1152
1470	39.1136	2.7304			20.1036	2.3012	32.8950	404.1553
1471	39.1266	2.7313			19.4793	2.3004	32.8950	379.4437
1472	39.1396	2.7322			19.4696	2.2997	32.8950	379.0643
1473	39.1526	2.7330			20.2992	2.2990	32.8950	412.0563
1474	39.1656	2.7339			20.9065	2.2982	32.8950	437.0822
1475	39.1786	2.7348			20.5547	2.2975	32.8950	422.4943
1476	39.1916	2.7357			20.2381	2.2968	32.8950	409.5824
1477	39.2046	2.7365			19.4761	2.2960	32.8950	379.3202
1478	39.2176	2.7374			19.8537	2.2953	32.8950	394.1713
1479	39.2306	2.7383			20.4220	2.2946	32.8950	417.0585
1480	39.2436	2.7391			20.5871	2.2939	32.8950	423.8303
1481	39.2566	2.7400			19.8356	2.2931	32.8950	393.4496
1482	39.2696	2.7409			20.5335	2.2924	32.8950	421.6266
1483	39.2826	2.7418			20.9664	2.2917	32.8950	439.5903
1484	39.2956	2.7426			20.8158	2.2909	32.8950	433.2990
1485	39.3086	2.7435			20.2385	2.2902	32.8950	409.5952
1486	39.3216	2.7444			20.0296	2.2895	32.8950	401.1845
1487	39.3346	2.7452			20.2800	2.2888	32.8950	411.2773
1488	39.3476	2.7461			20.4737	2.2880	32.8950	419.1740
1489	39.3606	2.7470			20.6937	2.2873	32.8950	428.2303
1490	39.3736	2.7479			20.2629	2.2866	32.8950	410.5835
1491	39.3866	2.7487			19.7990	2.2859	32.8950	392.0000
1492	39.3996	2.7496			19.8198	2.2851	32.8950	392.8234
1493	39.4126	2.7505			19.8109	2.2844	32.8950	392.4734
1494	39.4256	2.7513			19.6847	2.2837	32.8950	387.4859
1495	39.4386	2.7522			20.5758	2.2830	32.8950	423.3656
1496	39.4516	2.7531			19.8622	2.2822	32.8950	394.5077
1497	39.4646	2.7539			19.5528	2.2815	32.8950	382.3125
1498	39.4776	2.7548			19.6295	2.2808	32.8950	385.3168
